Repository: hangcheng2012/my-skills

# 压力容器专家 — 知识库

将标准 PDF 文件放入 `standards/` 目录，运行处理脚本即可提取文本并建立索引。

**支持文本型 PDF 和扫描版 PDF（自动 OCR）。**

## 目录结构

```
knowledge/
├── README.md
├── standards/   ← 放置 PDF 标准文件（GB150、ASME、API 650 等）
├── extracted/   ← 自动生成的纯文本（不要手动修改）
└── index.json   ← 知识库索引（自动维护）
```

## 环境准备

### 基础依赖（文本型 PDF）

```bash
pip install pdfplumber
```

### OCR 依赖（扫描版 PDF）

扫描版 PDF 需要额外安装 Tesseract OCR：

```bash

# Python 包
pip install pytesseract pdf2image Pillow

# 系统工具 + 中文语言包
apt install tesseract-ocr tesseract-ocr-chi-sim poppler-utils
```

检查环境是否就绪：

```bash
python3 scripts/process_pdf.py --check
```

## 使用方式

### 1. 添加 PDF 标准文件

将 PDF 标准放入 `knowledge/standards/`:

```
knowledge/standards/
├── GB150-2024.pdf
├── GB50341-2014.pdf
├── ASME_VIII-1_2023.pdf
└── API_650_2020.pdf
```

### 2. 提取文本并建立索引

```bash

# 默认模式（自动识别文本/扫描版）
python3 scripts/process_pdf.py

# 强制 OCR 模式（全部走 OCR）
python3 scripts/process_pdf.py --ocr

# 控制 OCR 质量（默认 400 dpi 质量优先，调低可提速）
python3 scripts/process_pdf.py --ocr --ocr-dpi 300

# 处理单个文件
python3 scripts/process_pdf.py --file knowledge/standards/GB150-2024.pdf

# 重新索引（清空后重新提取）
python3 scripts/process_pdf.py --reindex
```

### 3. 查看已索引的文档

```bash
python3 scripts/process_pdf.py --list
```

### 4. 搜索知识库

```bash

# 搜索关键词（带上下文行）
python3 scripts/process_pdf.py --search "开孔补强"

# 或用 grep 直接搜索
grep -rn "设计压力" knowledge/extracted/
```

## 提取策略

脚本会自动选择最优方式：

| 策略 | 适用场景 | 速度 |
|------|---------|------|
| pdfplumber | 文字型 PDF（直接提取） | ⚡ 快 |
| pdftotext | pdfplumber 失败的备选 | ⚡ 快 |
| Tesseract OCR | 扫描版 PDF（自动识别） | 🐢 慢，但能处理 |

**自动降级逻辑**：如果直接提取的文本少于 200 字符，说明是扫描件，自动切换 OCR。

**强制 OCR**：用 `--ocr` 跳过文本提取，直接走 OCR 管道。

## 支持的标准

- **中国标准**: GB150, GB151, GB50341, GB50128, NB/T 47041, NB/T 47042, HG/T 20580~20585
- **国际标准**: ASME Section VIII, API 650, API 620, API 2000

## OCR 识别精度说明

- Tesseract 对印刷体中英文混合内容识别率较高（>95%）
- 表格区域和特殊符号可能有少量乱码（~1-3%）
- 默认 400 DPI 质量优先，如需提速可降至 300

File: pressure-vessel-expert/knowledge/extracted/HGT 20581-2020 钢制化工容器材料选用规范.txt (part 1 of 4)
备案号:   J1205-2021                                                 HG


                                                     标
                        华




                                            化




                                                     准
                        人




                                                     业
                             址〈



                                            工
                             民
                    中




                                        国



                                                -丁
                                  工外'
                                                           HG/T 20581-2020
                                                            代替 HG/T 20581-2011




         钢制化工容器材料选用规范
            Standard for materials selected of steel chemical vessels




2020-12一09 发布                                                2021-04-01 实施



       中华人民共和国工业和信息化部发布
        中华人民共和国化工行业标准



     钢制化工容器材料选用规范


Standard for materials selected of steel chemical vessels


                  HG/T 20581-2020




         主编单位:中石化上海工程有限公司
         批准部门:中华人民共和国工业和信息化部
         实施日期: 2021 年 4 月 1 日




           囚 Ih -;t. 4f每.私、木结/ii...JJ.
   中华人民共和国王业和信息化部
                         zh
             公            I=t
               2020 年第 48 号

  工业和信息化部批准《霍尔元件       通用技术条件》等 669 项行业标
准(标准编号、名称、主要内容及实施日期见附件 1) ，其中机械行业
标准 62 项、化工行业标准 143 项、石化行业标准 22 项、冶金行业标准
100 项、有色金属行业标准 104 项、黄金行业标准 3 项、建材行业标准
25 项、稀土行业标准 19 项、汽车行业标准 8 项、船舶行业标准 4 项、
航空行业标准 1 项、轻工行业标准 51 项、纺织行业标准 35 项、兵工民
品(民爆)行业标准 1 项、电子行业标准 33 项、通信行业标准 58 项;
批准《白云石标准样品 1#>> 等 76 项行业标准样品(标准样品目录及成
分含量表见附件刀，其中冶金行业标准样品 75 项、有色金属行业标准
样品 1 项;批准《高纯铝绽》等 23 项行业标准外文版(标准编号、名称、
主要内容及实施日期见附件 3) ，其中有色金属行业标准外文版 7 项、
稀土行业标准外文版 3 项、轻工行业标准外文版 3 项、通信行业标准外
文版 10 项:批准 ((75 0C 热稳定性试验仪校准规范》等 94 项行业计量技
术规范(技术规范编号、名称、主要内容及实施日期见附件的，其中
石化行业计量技术规范 11 项、有色金属行业计量技术规范 6 项、建材行
业计量技术规范 13 项、机械行业计量技术规范 17 项、轻工行业计量技
术规范 11 项、纺织行业计量技术规范 12 项、兵工民品行业计量技术规
范 3 项、电子行业计量技术规范 11 项、通信行业计量技术规范 10 项，
现予公布。行业标准样品自公布之日起实施。
  以上机械行业标准由机械工业出版社出版，化工行业标准由化工出
版社出版，化工行业标准(工程建设类)及汽车行业标准由北京科学技
术出版社出版，石化行业标准由中国石化出版社出版，冶金行业标准、
有色金属行业标准、有色金属行业标准外文版、稀土行业标准及稀土行
业标准外文版由冶金工业出版社出版，有色金属行业标准(工程建设类)
由中国计划出版社出版，黄金行业标准及纺织行业标准由中国标准出版
社出版，建材行业标准由中国建材工业出版社出版，船舶行业标准由中
国船舶工业综合技术经济研究院组织出版，航空行业标准由中国航空综
合技术研究所组织出版，轻工行业标准及轻工行业标准外文版由中国轻
工业出版社出版，兵工民品行业标准由中国兵器工业标准化研究所组织
出版，电子行业标准由中国电子技术标准化研究院组织出版，通信行业
标准及通信行业标准外文版由人民邮电出版社出版。
  以上石化、纺织行业计量技术规范由中国质检出版社出版，有色金
属行业计量技术规范由冶金工业出版社出版，建材行业计量技术规范由
中国建材工业出版社出版，机械行业计量技术规范由机械工业出版社出
版，轻工行业计量技术规范由中国轻工业出版社出版，兵工民品行业计
量技术规范由中国兵器工业标准化研究所组织出版，电子行业计量技术
规范由中国电子技术标准化研究院组织出版，通信行业计量技术规范由
中国信息通信研究院组织出版。


  附件:   10 项化工行业工程建设标准编号、标准名称和实施日期




                 中华人民共和国工业和信息化部


                    二 O 二 0 年十二月九日
                          目 IJ   ~




    本规范是根据工业和信息化部 ~2017 年第三批行业标准制修订计划}     (工信厅科 [2017 J 106

号)的要求，由中国石油和化工勘察设计协会为主编部门，委托设备专业委员会/全国化工设备设计

技术中心站负责组织，中石化上海工程有限公司为主编单位，会同参编单位，在原行业标准《钢制

化工容器材料选用规定} HG/T 20581-2011 的基础上修订完成。

    本规范自实施之日起代替《钢制化工容器材料选用规定} HG/T 20581-2011 0

    本规范在修订过程中，编制组进行了广泛的调查研究，总结了《钢制化工容器材料选用规定》
HG/T 20581-2011 在多年实施中取得的经验，结合化工容器设计选材的具体实践经验，对《压力容
器   第 2 部分:材料} GB/T 150.2 做了补充和具体化，同时参考了国内外化工容器选材应用的大量资

料，并广泛征求意见，最后经审查定稿。

    本规范共分为 8 章和 5 个附录，其主要内容包括总则、术语、基本规定、选材原则、钢材的技

术要求、钢材的使用限制和范围、焊接材料、钢材的代用等。

    本规范与《钢制化工容器材料选用规定} HG/T 20581-2011 相比，主要变化如下:

    1.对压力容器用碳素钢和低合金钢钢板的相关要求进行了修改、完善;

    2. 对 Cr-Mo 钢回火脆化措施要求做了修改、完善;

    3. 对钢板的无损检测要求做了修改、完善;

    4. 精简了新材料的技术评审与使用要求、国外牌号钢材的使用要求;

    5. 钢管的最小壁厚按不锈钢和碳钢分类;

    6. 对使用介质的限制做了修改、完善;

    7. 对 NaOH 溶液环境下材料的使用限制进行了修改、完善;

    8. 对湿 H 2 S 应力腐蚀环境分类进行了修改、完善;

    9. 对 I 类湿 H 2 S 应力腐蚀环境下的碳当量和硬度等要求进行了修改、完善;

    10. 对氢腐蚀环境下的使用限制进行了修改、完善;

    1 1.增加了焊接材料的最新型号和牌号对照;

    12. 增加了高强度钢、不锈钢、双相不锈钢、热交换器用换热管和复合钢板等的标准和技术要求;
    13. 增加了"最大模拟焊后热处理"和"最小模拟焊后热处理"术语;
    14. 增加了球罐用材料的要求;

    15. 增加了紧固件使用温度的下限;

    16. 增加了高强钢用焊条要求;

    17. 增加了奥氏体铁素体型双相不锈钢焊材;

    18. 增加了焊接材料(不锈钢、铜及铜合金、镇及锦合金)的国标型号。

    本规范由工业和信息化部负责管理，由中国石油和化工勘察设计协会负责日常管理。由中石化

                                                          65
上海工程有限公司负责具体技术内容的解释。在执行过程中如有意见和建议，请与中石化上海工程

有限公司联系(联系地址:上海市浦东新区张杨路 769 号;邮编: 200120; 电话: 021-58366600) ,

以供今后修订时参考。

     本规范主编单位、参编单位、主要起草人和主要审查人:

     主编单位:中石化上海工程有限公司

     参编单位:赛鼎工程有限公司

           辽宁元创石化技术有限公司

     主要起草人:杨芳李艳明冯成红高Il申l睐阮黎祥王冀宁周军

           赵建军郝希哗

     主要审查人:黄正林刘博王亮赵世平石怀兵魏东波陈仓社

           杨俊岭李建国王彬王巍顾月章谢智刚万网胜

           杨同莲茅陆荣郝文生陈旺韩冰袁云中




66
                                                                   自次


l     总则…………………………………………………………………………………………..…...                                                                                                   (71)

2     术语…........………………………………..……………………………………………..仰)

3     基本规定..……………….......………......…………..……………......………......………                                                                                    (74)

4     材料选用原则……………......................................................................…………·门的


5     钢材技术要求………………………......………..........………………………………门口

    5.1    通用技术要求…………............................                                ................................................................ (77)

    5.2    钢板………………………………………………………..…………………                                                                                                        (80)

    5.3    铜管.......................................................................................…………………………………优 υ


    5 .4锻件…................................................................………………………………………….                                                       (84)

    5.5    铸钢件        …....................................................................................................................… (84)

    5.6    紧固件用钢材………………………………........... ....... ............. ....................................... .......                                     (86)

6     钢材的使用限制和范围……………………........………………………·………........……·优的

    6.1    化学成分………………………………………………………..…                                                                                                            (89)

    6.2    非锅炉和压力容器用钢板在压力容器中的使用…..……………………………………………..………….                                                                                         (89)

    6.3    常压容器及非受压元件用 Q235 和 Q345 钢…………………………………………………………………·… (89)

    6 .4铜管         ................................................................................................................…………            ω0)



    6.5    复合板的使用温度范围………..…....………………………………………………………………………….                                                                                       (9 1)

    6.6    奥氏体不锈钢、奥氏体一铁素体型双相不锈钢的耐蚀性. . . . . . . . . . . . . . . . .…-………........................                                                  (91)

    6.7    紧固件的使用温度范围及限制………………………...............................................………                                                                (92)

    6.8    使用介质的限制……....……………………..……...……...……..………..，……·…..…......... .......                                                                     (93)

7    焊接材料…………………………………………………………………………………… ..ω引

    7.1    焊接材料质量证明书………………. . . . . . . . . . . . . . . . . . . . . . . . . . . . . . . . . . . . . .…. . . . . . . . . . . . . . . .……………………….    (99)

    7.2    焊接材料选用及标注. . . . . . . . . . . . . . .………………………….................................... ......... ......... ........                       (99)

    7.3    容器制造单位对设计选用焊接材料的修改…...………..……...……..………………………...                                                                                       (1 00)
    7 .4碳素钢及低合金钢组合的焊接材料选用...............................……........……………………….......                                                                (1 00)
    7.5    珠光体耐热钢之间的焊接材料选用…………..................................…………………......……….                                                                 (104)

    7.6    奥氏体不锈钢之间的焊接材料选用                               ..…………………………·…………............................... ...                                     (106)

    7.7    异种金属材料的焊接材料选用………………........…......………………·……......……........                                                                            (110)

8 钢材的代用……………………………………………………………………………………………(1 12)
附录 A( 资料性)                     商品紧固件力学性能…………………………………………………………(1 13)
    A. 1   适用钢材……..…………… E ………………...................................................................                                              (113)

                                                                                                                                                      67
     A.2 力学性能…·

附录 B (资料性)        部分特殊焊接材料的成分和性能…………

附录 c (资料性)        镰及银合金焊接材料…..

附录 D (资料性)        碳钢、不锈钢、镇基合金异种金属焊接材料选用表……… ..

附录 E (资料性)        碳钢、不锈钢与铜及铜合金的异种金属焊接材料选用表………………… (121 )

本规范用词说明 ..

引用标准名录…………



附:条文说明........…·




68
                                                                                   Content


1    General provision ………………………………………………………………………………………门口

2    Terms …………………………………………………………..…………………………………….. (72)

3    Basic requirements ……………………………………………………………………………………                                                                                                                            (74)

4    Principle for steels selection. ………………………………………………………………………….                                                                                                                  (76)

5    Specification of steels ……………………………………………………………………………·…… (77)

     5.1 General specification ……………………………………………………………………………….                                                                                                                      (77)

     5.2 Steel plate …………………………………………………………………………………………..                                                                                                                           (80)

     5.3 Steel pipe ………………………………………………………………………………………….                                                                                                                             (8 1)

     5.4 Forging ……………………………………………………………………………………………..                                                                                                                              (84)

     5.5 Steel castings ………………………………………………………………………………………..                                                                                                                         (84)
     5.6 Steel for bolt and nut.. .. .. .. .. . . . .. .. .. .. .. .. . . . . . . . .. .. .. .. . . . . . .. .. .. .. .. . .. .. .. .. . . . .... .. .. . . . .. .. .. .. ... . . .. . (86)

6    Applicable limit and scope of steels …………………………………………………………………..                                                                                                               仰的

     6.1 Chemical composition ………………………………………………………………………………..                                                                                                                      (89)

     6.2 Steel plate use in pressure vessel ……………………………………………………………………….                                                                                                            (89)

     6.3 Q235 and Q345 for non-pressure vessel ………………………………………………………………..                                                                                                           (89)

     6 .4 Piping ……………………………………………………………………………………………….                                                                                                                              (90)

     6.5 Application temperature range of composite steel plate …………………………………………………..                                                                                               (9 1)

     6.6 COITosion resistance of austenitic stainless steel and austienitic-ferritic duplex stainless steel ………………..                                                                (91)

     6.7 Temperature range and limitation ofbolt and nut ………………………………………………………..                                                                                                    (92)

     6.8 Restrictions on the use of medium ……………………………………………………………………..                                                                                                             (93)

7    Welding material. ………………………………………………………………………………………                                                                                                                           ω的

     7.1 Welding material certificate of quality ………………………………………………………………….                                                                                                         (99)

     7.2 Selection and marking of welding material ……………………………………………………………..                                                                                                        (99)

     7.3 Modificationof welding material used in design by pressure manfacturee …………………………………(1 00)

     7.4 Selection ofwelding material for carbon steel and low alloy steel ……………………………………….. (1 00)

     7.5 Selection ofwelding material for pearlite heat resistant steel ……………………………………………. (1 04)

     7.6 Selection of welding material for austenitic stainless steel ………………………………………………. (1 06)

     7.7 Selection of welding material for dissimilar steel ………………………………………………………. (1 10)

8    Substitution of steel ………………………………………………………………………………….. (1 12)

Appendix A (Informative)                            Mechanical properties of commercial bolt and nut. . . . . . . .…………….. (1 13)

    A.l Applicable steel ……………………………………...................................................................... (113)

                                                                                                                                                                                         69
     A.2   M巳chanical prop创始5 ………………………………………....                                                       (1 13)

Appendix B (Informative)   Composition and properties of some special welding materials ………. (115)
Appendix C (Informative)   Nickel and nickel alloys welding materials ……………………………( 117)
Appendix D (Informative)   Welding materials for carbon steel , stainless steel with nickel alloys. . . ( 119)
Appendix E (Informative)   Welding materials for carbon steel , stainless steel with copper alloy ... (121)
Explanations of wording in this code …………………………………………………………..                                           (1 22)

List of quoted standards …………………………………………………………………………………..                                              (1 23)




Addition: Explanation of the provisions ……………………………………………………………….                                       (1 27)




70
                           1   总则


1. O. 1   本规范规定了钢制化工容器用钢和焊接材料的选用、技术要求、使用限制和范围、新材料

和按国外标准生产的钢材使用、钢材代用等要求。

1. O. 2   本规范适用于设计压力不大于 35.0MPa ，设计温度不低于 -20 0C 的碳素钢、低合金钢、复合

钢板、珠光体耐热钢及设计温度不低于 196 0C 的奥氏体不锈钢焊制化工容器材料的选用。材料的品

种包括钢板、铜管、钢锻件、紧固件、钢铸件以及焊接材料。

1. O. 3   钢制化工容器用钢和焊接材料的选用、技术要求、使用限制和范围、新材料和按国外标准

生产的钢材的使用、代用等，除应符合本规范的规定外，尚应符合国家现行有关标准的规定。




                                                          71
                                          2      术语


      国家现行标准《压力容器               第 2 部分:材料 }GB/T 150.2 和《钢制化工容器设计基础规范 }HG/T

20580 确立的以及下列术语和定义适用于本规范。

2. 0.1

     碳素钢    carbon steel
     含锚量小于等于1. 6% 且大于等于 0.259毛，含碳量小于等于 2.0% ，且无有意添加其他合金元

素的铁碳合金(可为脱氧目的而加人 Si 、 Al 等元素)。低碳钢一般系指含碳量小于等于 0.259毛的
碳素钢。

2. O. 2

     低合金钢     low alloy steel
     以提高钢材强度和改善综合性能为主要目的，在碳素钢基础上加人少量合金元素，所有合金元

素含量总和高于 2.0.1 中碳素钢的规定，但小于 5% 的合金钢，包括低合金结构钢、低合金高强度钢

和珠光体耐热钢。化工容器中经常使用的是低碳、可焊的低合金钢。

2. O. 3

     珠光体耐热钢         pearlite heat resistant steel
     以改善钢材的耐热及抗氢性能为主要目的，加入铭(运 10% )、辛目等合金元素，室温下金相组

织主要是珠光体的低碳耐热钢。

2.0.4
     不锈钢    stainle吊 s steel

     公称含铭量大于等于 10.5% ，碳含量小于等于1. 2% ，在大气中不锈的合金钢。根据钢在常温

下的金相组织，又可分为铁素体不锈钢、奥氏体不锈钢、双相不锈钢、马氏体不锈钢等。

2.0.5
     奥氏体不锈钢         austenitic stainless steel
     室温下金相组织主要是奥氏体的不锈钢。

2.0.6
     铁素体不锈钢         ferritic stainless steel
     室温下金相组织主要是铁素体的不锈钢。

2. O. 7

     奥氏体一铁素体型双相不锈钢                   austenitic-ferritic duplex stainless steel
     室温下金相组织中兼有铁素体和奥氏体，且其中铁素体含量为 40%~60% 的不锈钢。




72
2.0.8
     铁素体钢   ferr划c steel

     碳素钢、低合金钢、珠光体耐热钢、铁素体不锈钢的总称。

2.0.9
     最大模拟焊后热处理         simulated maximum postweld heat treatment
     最大模拟焊后热处理是设备制造及维修使用中可能达到的最大程度的焊后热处理，即模拟设备

制造过程中材料恢复力学性能热处理、 482 0C 以上的所有中间热处理、设备焊后热处理、制造厂内

返修后焊后热处理和设备交货后现场返修后的焊后热处理。

2. O. 10
     最小模拟焊后热处理         simulated minimum postweld heat treatment
     最小模拟焊后热处理是设备制造可能达到的最小程度的焊后热处理，即模拟设备制造过程中材

料恢复性能热处理、超过 482 0C 的中间热处理和一次设备焊后热处理。




                                                                   73
                         3   基本规定


3. 0.1    化工容器钢材(钢板、钢管、型材、锻件、紧固件、铸件)的性能、质量、规格和标志应

符合现行国家标准、行业标准或有关技术条件的规定。

3.0.2     压力容器用钢材应符合现行法规《固定式压力容器安全技术监察规程} TSG 21-2016 的规

定及现行国家标准《压力容器         第 2 部分:材料} GB/T 150.2 的要求。

3. O. 3   受压元件以及直接与受压元件焊接的非受压元件用钢材，应附有钢厂的钢材质量证明书，

钢材质量证明书上应印制可以追溯的信息化标识。钢材质量证明书上应列有以下项目:

     1    材料标准号、牌号;

     2    材料生产单位名称(或厂标)及检验印鉴标志;

     3    合同号;

     4    需方名称;

     5    炉(批)号;

     6    规格;

     7    标准规定的化学成分和化学成分的熔炼分析或成品分析结果;

     8    钢材标准或技术条件保证的规定力学性能、工艺性能及其他性能要求和实测数据或合格情况;

     9    供货状态;

     10   供货合同或协议规定的其他项目。

     其他非受压元件用钢材也应具有钢材质量证明书原件或复印件。

3.0.4     如钢材质量证明书数据不全或未全部包括第 5 章规定的技术要求，应由设备制造部门按钢

材标准及本规范要求进行复验或补做，合格后方可投料应用。

3.0.5     除钢号和标准以外，设计单位应在图样或技术文件上注明钢材的级别及其他标志。图样及

技术文件上还应注明以下内容:

     1    钢材标准中根据需方要求而予保证的项目;

     2    钢材标准中由供需双方协议商定的项目;

     3    其他附加要求。

3.0.6     对于未列入本规范的钢材标准(国家标准、行业标准)及牌号，同时满足下列条件时也可

为设计选用:

     1    根据用途，经评定认为材料性能和技术要求与本规范所列钢材标准相当或更高，且能满足

本规范相应的技术要求;
     2    压力容器用钢材应符合现行法规《固定式压力容器安全技术监察规程} TSG 21-2016 的相

应规定。


74
3.0.7   对于采用未列入本规范的新钢种、按国外标准生产的钢材、施工时的钢材代用等，应分别

符合现行法规《固定式压力容器安全技术监察规程 Þ TSG 21-2016 、现行国家标准《压力容器    第

2 部分:材料 Þ GB/T 150.2 和本规范相应条款的规定。用于受压元件的标准抗拉强度下限值大于

540MPa 的低合金钢或用于压力容器设计温度低于一 40"C 的低合金钢，如钢材制造单位无该钢材在

压力容器中使用业绩，则钢材制造单位仍应符合现行法规《固定式压力容器安全技术监察规程》

TSG 21-2016 和本规范相应条款的规定。其他超出本规范的情况应对其具体情况作具体分析，并
辅以必要的试验或检验，按 3.0.6 的规定处理。

3.0.8   新材料的鉴定与使用应按现行法规《固定式压力容器安全技术监察规程 Þ TSG 21-2016 的

规定执行。

3.0.9   压力容器受压元件采用国外牌号钢材时，应按现行法规《固定式压力容器安全技术监察规

程 Þ TSG 21-2016 的规定执行。




                                                     75
                          4   材料选用原则


4. 0.1   选择化工容器用钢材应考虑设备的操作条件(如设计压力、设计温度、流体速度、介质的

特性)、材料的力学性能、耐腐蚀性能、焊接性能、冷热加工性能、热处理、容器的结构、容器的

设计使用寿命和经济合理性等。

4.0.2    选择化工容器用钢材时，应在满足 4.0.1 的前提下，考虑经济合理性。一般情况下，下列规

定是经济合理的:

     1   所需钢板厚度小于 8mm 时，在碳素钢与低合金钢之间，宜采用碳素钢钢板(多层容器用材

除外) ;

     2   在以刚度或结构设计为主的场合，宜选用碳素钢。在以强度设计为主的场合，应根据压力、

温度、介质等使用限制，依次选用 Q235B 、 Q235C 、 Q245R 、 Q345R 等钢板;

     3   所需不锈钢钢板厚度大于 16mm 时，宜采用衬里、复合、堆焊等结构形式;

    4    设计温度小于等于 500.C 时，不宜选用不锈钢;

    5    设计温度小于等于 350.C 时，不宜选用珠光体耐热钢;

    6    应尽量减少、合并钢材的品种、规格。

4.0.3    下列各类钢材的选用原则是设计选材的指导准则:

     1   碳素钢可用于介质腐蚀性不强的常压、低压容器，壁厚不大的中压容器，锻件、承压钢管、

非受压元件以及其他由刚性或结构因素决定壁厚的场合。

    2    低合金钢可用于介质腐蚀性不强、壁厚较大(法 8mm) 的压力容器。

    3    珠光体耐热钢可用作抗高温氢、高温氢+硫化氢腐蚀，或设计温度为 350.C~575.C 的压力容

器用耐热钢。

    4    奥氏体不锈钢可用于介质腐蚀性较强环境、防铁离子污染、设计温度高于 500.C 或设计温度

低于一 100.C 的耐热或低温容器。晶间腐蚀环境下的奥氏体不锈钢制容器应考虑下列设计温度限制要求:

         1 )低碳非稳定化奥氏体不锈钢运 300.C;
         2) 铝含量不大于 3% 的超低碳奥氏体不锈钢运 350.C;

         3 )锢含量大于 3% 的超低碳奥氏体不锈钢运 400.C;
         4) 低碳稳定化奥氏体不锈钢运 400.C 。

    5    不含铁、锯等稳定化元素，且含碳量大于 0.03% 的奥氏体不锈钢，需经热成形、焊接等温

度超过 300.C 的热加工时，不应用于可能引起不锈钢晶间腐蚀的环境。

4.0.4    钢材除应符合有关标准的要求外，还应符合本规范对钢材的技术要求及使用限制和范围的

规定。

4.0.5    用作容器法兰、管法兰、管件、人孔、手孔、液面计等化工容器标准零部件的钢材，应符

合有关零部件的现行国家标准、现行行业标准对钢材的技术要求。
                              5     钢材技术要求


                                  5.1   通用技术要求


5. 1. 1   压力容器及受压元件用钢材应采用电炉或氧气转炉冶炼加炉外精炼，有特殊要求时可增加

真空处理。非受压元件用钢材可采用电炉或氧气转炉冶炼。
5.1.2     不锈钢用于可能引起晶间腐蚀的环境时，应按现行国家标准《金属和合金的腐蚀                        奥氏体及
铁素体-奥氏体(双相)不锈钢晶间腐蚀试验方法~ GB/T 4334 的规定进行晶间腐蚀敏感性试验。不
锈钢的晶间腐蚀敏感性试验应符合下列规定。

     1    可能引起不锈钢晶间腐蚀的环境必须是存在电解质的电化学腐蚀环境。下列介质在足够浓

度和一定温度下的溶液属于具有对不锈钢产生晶间腐蚀能力的介质:

          1 )无机酸一一硝酸、硫酸、盐酸、磷酸、铭酸、亚硫酸、氢氟酸、氢澳酸、氢腆酸、氢氨

          酸、氯氨酸、氨基磺酸、次氯酸等;

          2) 有机酸一一工业乙酸、乙酸Wf.甲酸、草酸、乳酸、乙二酸、丙二酸、苯二酸、环烧酸、
          水杨酸、脂肪酸、苹果酸、拧攘酸、马来酸、马来醋、富马酸等;
          3 )盐类一一硝酸镀、硝酸钙、硝酸银、硫酸铜、硫酸铁、硫酸纳、硫酸铝、硫酸氢铀、硫
          酸亚铁、亚硫酸铁、亚硫酸钙、氯化纳、氯化铁、氯化铭、次氯酸铀、氢氟酸铀等溶液;
          4) 其他一一氢氧化锅、硫化铁、硫化铝、硫化铀、湿二氧化硫、三氯化铁、尿素氨基甲酸

          镀溶液、亚硫酸纸浆、牛皮纸浆、亚硫酸蒸煮液、玉米淀粉浆(由盐酸或硫酸制)、石油

          原油、油田污水、海水、轻水堆高温水等。

     2    符合下列情况下的不锈钢制容器可不要求进行晶间腐蚀敏感性试验:

          1 )含铭量低于 169毛的 S11306 ( 06Cr13 )、 SI1348 ( 06Cr13Al) 等非耐酸的不锈钢制容器;
          2) 被用作耐热钢、抗氧化不起皮钢、低温钢、无磁钢、防止物料产生铁离子污染而采用不

          锈钢等非耐蚀目的不锈钢制容器;

          3 )被用作抗氢钢，抗氢、氮、氨钢，抗氧化不起皮钢等干燥气相或固相场合的不锈钢制
          容器;

          4) 盛装非电解质液相，产生化学腐蚀而不产生电化学腐蚀介质的不锈钢制容器。如一般纯

          净的醇类、醒类，酣类、酷类、苯类、烧类、汽油等非电解质液体;

          5) 盛装化学纯乙酸、常温稀硝酸(小于 50% )、不含硫酸的硫酸镀溶液、淡水、自来水、

          潮湿大气等介质的不锈钢制容器;

          6) 有关验证试验或现场经验表明不会产生晶间腐蚀的环境。

     3    不锈钢制容器晶间腐蚀试验方法的选择，受检试件状态、检验合格要求应满足现行国家标
准《不锈钢压力容器晶间腐蚀敏感性检验~ GB/T 21433 的相关规定。


                                                                          77
5. 1.3   当奥氏体不锈钢作为耐热钢且使用温度高于 500 0C 时，其含碳量应大于等于 0.04% ，且钢材的

晶粒度应为 6 级或更粗，可选用 S30409 等高温奥氏体不锈钢或 S30408/S30409 双牌号不锈钢。

5.1.4    高温高压氢腐蚀环境下厚壁压力容器用 12Cr2Mo1R 、 12Cr2Mo1 应采取下列措施防止回火脆

化，其他含 Cr 量大于等于 2.259毛的 Cr-Mo 钢可参照执行:

     1   应采用经真空处理的细晶粒钢。晶粒度应按现行国家标准《金属平均晶粒度测定方法 ~GB/T

6394 的规定进行测定，应具有 6 级或更细的晶粒度。

     2   化学成分应符合式 (5. 1. 4-1) 、式 (5. 1. 4-2) 和式( 5. 1. 4-3 )的要求:

         1)                    J 系数= ( Si+Mn) x (P+Sn) x 10 4 运 100                                        ( 5. 1. 4-1 )
         式中 :J 系数为钢材(母材)回火脆化敏感性系数。

         式中元素以其质量百分含量代人，如 0.159毛以 0.15 代人。

         另外，母材化学成分还应满足 Cu'"二 0.20% ， Ni "，三 0.30% (含 V 的 Cr-Mo 钢 Ni "，三 0.25% ) 0

         2)                    X 系数= ( 10P+5Sb+4Sr廿As) x lO- 2 "，三 15                                      ( 5. 1. 4-2)
         式中 :X 系数为焊缝金属回火脆化敏感性系数。

         式中元素以 ppm 含量代人，如质量分数 0.01% 以 100 代人。

         另外，焊缝金属化学成分还应满足 Cu o:三 0.20% ， Ni:::三 0.30%; 焊接材料熔敷金属中扩散氢的

         含量应小于 8mLl 100g o

         3)                            P%+Sn% 运 0.012                                                      (5. 1. 4-3)
     3   钢材(母材)和焊缝金属的冲击韧性应满足式 (5. 1. 4-4) :

                                       VTr55+2.5 Ll VTr55 0:三 10 0C                                        (5.1 .4 -4)
     式中:

     VTr55    材料经最小模拟焊后热处理(用以模拟正火和回火热处理后所有制造过程热处理，

              包括 482 0C 以上的中间热处理和→次最终焊后热处理)后的夏比 V 型缺口冲击试样

              的冲击吸收能量为 55J 时的韧脆转变温度;

     Ll VTr55-一一材料经过最小模拟焊后热处理，并按图 5. 1. 4 所示步冷热处理后的夏比 V 型缺口冲
                     击试样的冲击吸收能量为 55J 时韧脆转变温度的增量。
                                                                                         班Ahm
                                                                 冷①②③
                                                                      却
                                                                              驻且户UTLQO
              ω
              。\刨蹋




                                                                        632




                       593"C




                                                                                                      空冷

                                                                                                时间地

                                   图 5. 1.4   步冷热处理曲线图

     注:从常温升温到 316 0C 时，升温速率没有要求;从 316"C 升到 593"C 时，加热速率应小于等于 56"C 剧。

78
    4   力学性能首先应满足相应的材料标准要求，另外还应按表 5. 1. 4 的规定，增加最小模拟焊后

热处理和最大模拟焊后热处理状态下的力学性能试验。

                             表 5. 1.4   模拟焊后热处理状态下力学性能试验




                                                      札最
                                                           焊-山川




                                                                       评丑
                                                  母



                                                              材冲一剖
                                                              和击一川
                                                              焊试一凯
                                                              接验一开

                                                              艺王
                                                              工
                                                                            hF~
                         母材和焊接工艺评定                                                焊材和焊接工艺评定
        钢材
                                 拉伸试验                                               步冷试验




                                                                 EA
                                                                   处
 Cr 含量大于 2.25% 的     最小模拟焊后热处理和最大模
                                                                                  最小模拟焊后热处理
 Cr-Mo 钢             拟焊后热处理


5.1.5   温度低于 440'C 的高压氢腐蚀环境用 14CrlMoR 、 14CrlMo 、 15CrMoR 和 15CrMo 应符合下

列要求:

    1   应采用经真空处理的细晶粒钢。晶粒度应按现行国家标准《金属平均晶粒度测定方法 ~GB/T

6394 的规定进行测定，应具有 6 级或更细的晶粒度。

    2                            X 系数= ( 10P+5Sb+4Sn+As) x10-2 "三 15                    (5. 1. 5)
    式中 :X 系数为焊缝金属回火脆化敏感性系数。

    式中元素以 ppm 含量代人，如质量分数 0.01% 以 100 代人。

    母材和焊缝金属化学成分均应满足以上 X 系数要求。

    另外，母材化学成分还应满足 C"三 0.15% ， P"三 0.007% ， S:::二 0.007% ， Cu"三 0.20% ， Ni"二 0.30%;

焊缝金属化学成分还应满足 C"二 0.15% ， Cu:::三 0.20% ， Ni"二 0.30% 。焊接材料熔敷金属中扩散氢的含

量应小于 8mLl 100g o

    3   力学性能首先应满足相应的材料标准。拉伸试验用试样应取自经最大模拟焊后热处理材料
的 1/2 试样厚度位置。冲击试验试样应分别取自经最大模拟焊后热处理和最小模拟焊后热处理的材
料，且应记录侧膨胀值 (LE) 。

5.1.6   温度高于等于 440'C 且低于 620'C 的高温非临氢环境用 14CrlMoR 、 14CrlMo 、 15CrMoR 和
15CrMo 应符合下列要求，防止产生再热裂纹和蠕变脆化:

    1   应采用经真空处理的细晶粒钢。晶粒度应按现行国家标准《金属平均晶粒度测定方法 ~GB/T
6394 的规定进行检测，应具有 6 级或更细的晶粒度。

    2                        母材 X 系数= (10P+5Sb+4Sn+As) x lO-2 :::三 15                   (5. 1. 6-1)
    式中元素以 ppm 含量代人，如质量分数 0.01% 以 100 代人。

    另外，母材化学成分还应满足 C :O:::; O.l51j毛， P"三 0.012% ， S"三 0.007% ， Cuζ0.20% ， Ni"三 0.30% ，
Nb"二 0.004% ， V 运 0.025% ，    Ti"三 0.02% 。

    3                        焊缝金属 X 系数= ( 10P+5Sb+4Sn+As) x lO- 2 运 12                  (5. 1. 6-2)
    式中元素以 ppm 含量代人，如质量分数 0.01% 以 100 代人。

    另外，焊缝金属化学成分还应满足 C"三 0.15% ， Cu"三 0.20% ， Ni"三 0.30% 。焊接材料熔敷金属中
扩散氢的含量应小于 8mLl 100g o

    4   力学性能首先应满足拍!茧的材料标准。拉伸试验用试样应取自经最大模拟焊后热处理材料
的 1/2 试样厚度位置。除退火状态钢外，冲击试验试样应取自经最大模拟焊后热处理材料的1/2 试


                                                                                                79
样厚度位置。

                                 5.2   钢板


5.2.1    元损检测

     钢板的元损检测应符合下列规定:

     1   压力容器主要受压元件用钢板，凡符合下列条件之一者，应按现行行业标准《承压设备无

损检测      第 3 部分:超声检测} NB/T 47013.3-2015 逐张进行超声检测:

         1 )厚度大于 30mm 的 Q245R 、 Q345R 及强度级别、化学成分相近且强度级别不高于 Q345R
         的其他低碳钢、低合金铜板;

         2 )厚度大于 25mm 的 Q370R 、 Mn-Mo 系、 Cr-Mo 系和 Cr-Mo-V 系钢板;
         3 )厚度大于 20mm 的 16MnDR 和 Ni 系低温钢钢板(调质状态除外);
         4) 厚度大于 16mm 的调质状态供货的钢板;

         5 )厚度大于等于 12mm 的多层容器内筒钢板;
         6) 球形储罐中，与人孔、接管相焊接的球壳板和与支柱连接的赤道板用碳素钢和低合金钢

         钢板;

         7 )设计压力大于等于1O .0MPa 容器用厚度大于等于 12mm 的钢板;
         8 )盛装介质的毒性为极度或高度危害的容器用钢板;
         9 )用于 I 类和 E 类湿 H 2 S 腐蚀环境的碳素钢和低合金钢钢板。
     2   下列为钢板超声检测的质量等级:

         1 )钢板若符合本条第 1 款第 1 )项、第 2) 项、第 3 )项、第 7) 项、第 8 )项和第 9 )项:
         应不低于 E 级要求为合格;

         2) 钢板若符合本条第 1 款第 4) 项和第 5 )项:应不低于 I 级要求为合格;

         3 )钢板若符合本条第 1 款第 6) 项:应不低于相应类别钢板的合格级别。
     3   复合钢板的基材，除按 5 工 1 中第 1 款与第 2 款执行外，凡符合下列条件之一者，应按现行

行业标准《承压设备无损检测             第 3 部分:超声检测} NB/T 470 l3 .3-2015 进行超声检测，应不低

于 I 级要求为合格。

         1 )带内件塔式容器的主要受压元件;
         2) 设计压力大于等于 1.6MPa 的压力容器主要受压元件;

         3 )热交换器管板。
     4   符合下列条件之一的复合钢板，应按现行行业标准《承压设备元损检测                         第 3 部分:超声

检测} NB/T 47013.3→2015 进行超声检测，其结合状态不低于 I 级要求为合格。

         1 )存在真空设计工况的压力容器主要受压元件;
         2) 带内件塔式容器的主要受压元件;

         3 )热交换器管板;
         4) 热成形封头;


80
          5 )设计压力大于等于 10MPa 的高压容器主要受压元件。
     其他压力容器主要受压元件用复合板结合状态应按现行行业标准《承压设备无损检测                    第 3部
分:超声检测} NB/T 47013.3-2015 进行超声检测，不低于 E 级要求为合格。
     5    不在本条第 4 款范围内的壳体、封头用复合板应沿 200mm 间距的格子线、板边的 50mm 区

域以及预定开孔边缘外侧的 25mm 区域内进行超声检测。

5. 2. 2   使用状态

     钢板的使用状态应符合下列要求。

     1    碳素钢和低合金钢:

          1 )用于多层容器内筒的 Q245R 和 Q345R 钢板应在正火状态下使用;
          2) 用于壳体时，厚度大于 36mm 的 Q245R 和 Q345R 钢板应在正火状态下使用;

          3 )有 20"C 冲击试验要求的厚度超过 12mm 的 Q245R 和厚度超过 20mm 的 Q345R 钢板应
          在正火状态下使用;

          4) 用于壳体外其他受压元件时，厚度大于 50mm 的 Q245R 、 Q345R 钢板应在正火状态下

          使用;

          5 )任意厚度的 Q370R 钢板应在正火状态下使用;
          6 )受压元件的热成形不能代替原材料的正火。压力容器产品的焊后热处理不能代替原材料
          的正火处理。

     2    珠光体耐热钢:珠光体耐热钢钢板应在正火+回火状态下使用 O 经热加工的珠光体耐热钢钢

板应根据热加工工艺评定情况，考虑是否需重新热处理。

     3    奥氏体不锈钢:奥氏体不锈钢应在固榕+酸洗或类似处理状态下使用，有需要时还可以在固

溶处理后进行稳定化处理。经 600"C 以上热加工的奥氏体不锈钢钢板，当使用于晶间腐蚀环境时，

应重新进行固溶处理或稳定化处理。

     4    复合钢板:不锈钢一钢、铁一钢、镇一钢和铜一钢复合板应在热处理后供货。

     5    低合金高强度钢钢板:同时符合下列各条件的压力容器壳体用低合金高强度钢钢板，应检

验钢板最大模拟焊后热处理和最小模拟焊后热处理状态下的力学性能，当设计有要求时，还应满足

设计要求:

          1 )设计压力大于等于 4.0MPa;
          2) 板厚大于等于 40mm;

          3 )焊后进行消除应力热处理。
     6    球罐用高强钢钢板:球罐用高强钢钢板应在调质 o卒火+回火)状态下使用，且回火温度不

得低于 600"C 。并应检验钢板最大模拟焊后热处理状态和最小模拟焊后热处理状态的力学性能，满

足设计要求。

                                5. 3   钢管


5.3.1     受压元件用钢管可采用元缝或焊接工艺生产，宜优先选用无缝钢管。采用直缝电焊、直缝


                                                                 81
埋弧焊和螺旋埋弧焊焊接等工艺生产的焊接铜管用于受压元件时，应符合 6 .4 .3 的相应规定。

5. 3. 2    压力容器的接管采用的钢管最小壁厚规格宜采用表 5.3.2 中的钢管规格，本表中碳素钢和低

合金钢的最小厚度包含1. 5mm 的腐蚀裕量，如需考虑较高压力或较大的腐蚀裕量，可选用更高壁厚

等级的钢管规格。

                                         表 5.3.2      最小接管壁厚                            单位: mm

                                        接管外径                                     最小壁厚
     公称直径 DN            国际通用系列                        国内沿用系列
                                                                     碳素钢和低合金钢           不锈钢
                        (英制管)                          (公制管)

          10              17.2                           14               3.2           2.3

          15              2 l.3                          18               3.6           2.9

          20              26.9                           25               4.0           2.9

          25              33.7                           32               4.5           3.2

          32              42 .4                          38               5.0           3.6

          40              48.3                           45               5.0           3.6

          50              60.3                           57               5.6           4.0

          65              76.1                           76               5.0           5.0

          80              88.9                           89               5.6           5.6

          100            114.3                          108               6.3           6.3

          125            139.7                          l3 3              6.3           6.3

          150            168.3                          159               7.1           7.1

          200            219.1                          219               8.0           8.0

          250            273.0                          273               8.8           8.8

          300            323.9                          325               10.0          10.0

          350            355.6                          377               10.0          10.0

          400            406 .4                         426               10.0          10.0

          450            457.0                          480               10.0          10. 。


          500            508.0                          530               10.0          10.0

          600            610.0                          630               10.0          10.0


5. 3. 3    热交换器用冷拔无缝钢管常用规格如表 5.3.3 所示，设计中宜优选常用的钢管规格。

                                        表 5.3.3       常用换热管规格                           单位: mm

          规格     1. 2             1.5             2            2.5    3          3.5        4

          14      4               4               4            4      4
          19     4                4               4            4      4
82
                                             表 5.3.3 (续)

        规格             1. 2          1. 5       2          2.5          3   3.5       4
          25           4             4          4          4            4
          32           4             4          4          4            4   4         4
          38           4             4          4          4            4   4         4
          45                         d          4          4            4   4         4
          51                         4          4          4            4   d         斗

          57                         4          4          4            4   4         4

5.3.4     换热管的直管段推荐定尺长度为 1000mm 、 1 500mm, 2 OOOmm 、 2500mm 、 3000mm 、 4500mm 、

6000mm 、 7500mm 、 9000mm 、           12000mm。

5.3.5     钢管在制造过程中需要承受胀管或翻边加工者，应符合相应钢管标准中对扩口或卷边的附
加保证要求。

5.3.6     设计压力大于等于 10.0MPa 的铁素体钢钢管应采用符合现行国家标准《高压化肥设备用无

缝钢管~ GB/T 6479 要求的钢管，并进行常温下的夏比 V 型缺口冲击韧性试验， 3 个标准试样的冲
击吸收能量平均值不应小于 40J ，单个标准试样冲击吸收能量最低值不应小于 28J。
5.3.7     设计压力大于等于 10.0MPa 的钢管应逐根全长按现行国家标准《无缝和焊接(埋弧焊除外)

钢管纵向和/或横向缺欠的全圆周自动超声检测~ GB/T 5777-2019 的要求进行超声波探伤检验，冷
轧(拔)钢管对比试样的人工缺陷级别不得低于 U2 级，热轧(挤压)钢管对比试样的人工缺陷级
别不得低于 U2.5 级。

5.3.8     承压钢管应保证符合水压试验要求。当设计未规定时，允许按现行国家标准《无缝和焊接

(埋弧焊除外)钢管纵向和/或横向缺欠的全圆周自动超声检测~ GB/T 5777→2019 的 U4 级要求进
行超声波检测代替水压试验;可按现行国家标准《无缝和焊接(埋弧焊除外)铁磁性钢管纵向和/
或横向缺欠的全圆周自动漏磁检测~ GB/T 12606-2016 的 F4 级要求进行漏磁检测代替水压试验;
可按现行国家标准《无缝和焊接(埋弧焊除外)钢管缺欠的自动涡流检测~ GB/T 7735-2016 的 E4H
和 E4 级要求进行涡流探伤代替水压试验。

5.3.9     用作压力容器壳体的无缝钢管应符合下列要求:

    1     采用钢管作为压力容器壳体时，设备制造单位应按表 5.3.9 的要求复验力学性能，并符合相
应钢管标准的要求。奥氏体不锈钢钢管可免做冲击试验;

                                 表 5.3.9    压力容器壳体用钢管复验要求
 设计压力 p/MPa                   拉伸试验                               冲击试验             金相检验
   O.l:;;;p < 1. 6            每批取 2 根

   1. 6~三 p<4.0               每批取 2 根                 每批取 2 根，每根取 1 组
  4.0:;;;p < 10.0    每批取 10% ，但不少于 2 根          每批取 10% ，但不少于 2 根，每根取 1 组
     p?::-10.0                  逐根                         逐根，每根取 1 组             每批取 2 根
    j主:
     1.当钢管根数小于等于 2 根时，改为每批取 I 根或逐根;
    2. 冲击试验的温度等于容器的最低设计金属温度。


                                                                                          83
     2    用作 E 、田类压力容器壳体的钢管，设备制造厂应逐根按容器液压试验压力进行液压试验。

 I 类压力容器壳体用钢管，如钢厂己做液压试验，可不再复验。

                               5.4   锻件


5.4.1     化工容器用锻件应符合现行行业标准《承压设备用碳素钢和合金钢锻件 ~NB/T47008 和《承

压设备用不锈钢和耐热钢锻件~ NB/T 47010 的要求。

5.4.2     锻件的尺寸和重量符合下列条件之一者为中小型锻件，同时超过下列条件者为大型锻件:

     1    规格不大于 PN2.5MPa 、 DN600 的法兰或相当于该尺寸的其他环形锻件;

     2    重量不大于 800阔的饼状、筒型和异型锻件(如三通、阀体等);

     3    直径不大于 200mm 且重量不大于 1500kg 的条形或轴类锻件。

5.4.3     压力容器用锻件应根据其使用条件及尺寸、重量大小，选用相应的锻件级别。锻件级别应

符合下列规定:

     1    设计压力小于 10.0MPa 的法兰以及几何尺寸类似的锻件应符合 E 级或 E 级以上要求;

     2    设计压力大于等于1. 6MPa 的非低温容器用锻件应符合 E 级或 H 级以上要求;

     3    设计压力大于等于 10.0MPa 的中小型锻件应符合 E 级要求;

     4    大型锻件应符合 E 级或町级要求;

     5    使用介质的毒性为极度或高度危害性的锻件应符合田级或 W 级要求;

     6    标准抗拉强度下限值大于 540MPa ，且公称厚度大于 200mm 的低合金锻件应符合 E 级或町

级要求;

     7    公称厚度大于 300mm 的锻件应符合 E 级或 N 级要求;

     8    采用分析设计标准设计的设备用锻件应符合 E 级或 W 级要求;

     9    用作压力容器筒节和封头的筒形、环形和碗形锻件应符合 E 级或 N 级要求;

     10   公称直径大于等于 1200mm 的热交换器管板或平盖锻件应符合皿级或町级要求;

     11   球罐用人孔锻件应符合 E 级或 N 级要求。

5.4.4     非受压元件用中小型锻件应符合 I 级或 I 级以上要求。

                              5.5    铸钢件


5.5.1     化工容器用铸钢件应符合现行国家标准《通用耐蚀钢铸件~ GB/T 2100 、《焊接结构用铸钢

件~ GB/T 7659 、《一般用途耐热钢和合金铸件~ GB/T 8492 、《一般工程用铸造碳钢件~ GB/T 11352 、

《压力容器用碳钢铸件技术条件~ HG/T 2741 的规定。

5.5.2     铸钢件应是采用电炉或氧气转炉冶炼的镇静钢，其化学成分(熔炼分析)中的 P 运 0.035% 、

S 运 0.035 lJ毛;可焊铸钢件化学成分中的 C 运 0.259毛、 P 运 0.025% 、 S 运 0.025%; 耐蚀钢铸件还应采用炉

外精炼工艺或电渣重熔，其化学成分中的 p::三 0.035% 、 S::三 0.020% 。

5.5.3     铸钢件应以热处理状态使用。奥氏体钢铸件应在固溶状态下使用。




84
5.5.4     铸钢件化学成分应按熔炼炉炉次逐炉进行检验。铸钢件应以同一熔炼炉次、同一热处理炉
号为一批，每批取 1 个拉伸试样和 3 个冲击试样。
5.5.5     单件重量大于 1 OOOkg 且壁厚大于 100mm 的铸钢件应逐件进行化学成分和力学性能试验。
5.5.6     铸件主要承载处壁厚小于等于 100mm 者，可采用相应铸件标准中规定的标准单铸试块;壁
厚大于 100mm 者，应采用相应部位的本体附铸试块或模拟铸件壁厚情况的单铸试块进行力学性能
试验。单铸试块应与其所代表的铸钢件同炉进行热处理。

5.5.7     化工容器受压元件用铸钢件，其室温下标准抗拉强度下限值不应大于 540MPa 、断后延伸率
应大于等于 17% ，设计温度下的夏比 V 型缺口冲击韧性试验的冲击吸收能量应大于等于 27J o

5.5.8     单件重量大于 300峙的承压法兰类铸钢件应按现行国家标准《铸件                 射线照相检测~ GB/T

5677-2018 进行射线检测，且不低于 3 级要求。
5.5.9     空心的承压铸钢件应在热处理后逐件进行液压试验。液压试验压力不应低于设计压力的1. 5 倍。

5.5.10    承压铸钢件的安全系数取值应符合现行法规《固定式压力容器安全技术监察规程)) TSG 21
-2016 的规定，但应考虑铸造质量系数(               ø )。一般情况下 ， ø::::;0.80 。当符合下列条件之一时，可
采用功运 0.90 的铸造质量系数。

    1     逐件对铸件受力较大部位、截面急剧变化部位及接合处、冒口等部位按现行国家标准《铸

件    射线照相检测~ GB/T 5677→2018 进行射线检测，且不低于 3 级要求;
    2 逐件对铸件表面按现行国家标准《铸钢铸铁件                   磁粉检测~ GB/T 9444-2019 或《铸钢铸铁

件    渗透检测~ GB/T 9443-2019 进行磁粉或渗透检测，不得存在任何裂纹(含热裂纹);其他线性

缺陷应符合表 5.5.10 的要求;圆形缺陷应符合 2 级要求;在缺陷密集区域面积为 25cm2 (矩形的一
边长度最长为 15cm) 的矩形内，分散性缺陷应符合 3 级要求;

    3     首批制成的 5 个铸件中抽取 3 个，其后的产品中每 5 个抽取 1 个按本条第 l 款和第 2 款的

要求进行检查，且应符合表 5.5.10 的要求。

                          表 5丘 10   铸钢件线性缺陷合格等级

          检测部位厚度 tlm日1              线性缺陷合格等级              磁痕长度Imm


              t 运 20                   2级                    运4



            20 < t 运 60                3 级                   ",;   8

               t>60                    4 级                  三三 16




5.5. 11   需进行焊接或焊补加工的承压铸钢件应单独按现行行业标准《承压设备焊接工艺评定》

NB/T 47014 的要求进行焊接工艺评定，不得套用相似化学成分的锻轧钢材的焊接工艺评定报告。
5.5.12    铸钢件的屈服强度应按表 5.5.12 选取。




                                                                       85
                                         表 5.5.12             铸钢件的屈服强度                                                      单位 :MPa

                                                                                            温度
     标准编号               牌号
                                       :S;; 20 C
                                             0
                                                      100 C   0
                                                                   150 C
                                                                      0
                                                                                 200 C  0
                                                                                                 250 C
                                                                                                    0
                                                                                                             300 C
                                                                                                                0
                                                                                                                     350 C
                                                                                                                        0
                                                                                                                                 400 C
                                                                                                                                    0




     GB/T 11352      ZG200-400

     HG/T 2741      ZG205-415R          200              180        175               170         160         150     145         140

     GB/T 7659      ZG200-400H

     GB/T 11352     ZG230-450
                                        230              210        205               200         190         175     165         155
     GB/T 7659      ZG230-450H

     GB/T 7659      ZG270-480H
                                        270              250        245               237         227        209      200         192
     HG/T 2741      ZG275-485R

                    ZG03Cr19Ni10         185             161        147               137         128         121     117         113

     GB/T 2100    ZG03Cr19Ni 11Mo2       195             166        152               142         132         126     120         114

                   ZG07Cr19Ni10          175             149        129               117         110         103     101        98.7


                                                   5.6    紧固件用钢材


5.6.1      受压元件使用商品级紧固件应符合下列要求:

       1   公称压力小于等于 PN16 (欧洲体系) /C1ass 150 (美洲体系);

       2   非剧烈循环;

       3   配用非金属软垫片;

       4   介质为非易爆，毒性危害程度为轻度或无毒的场合。
5.6.2      受压元件用商品级紧固件应符合下列规定:

       1   螺栓、双头螺柱的力学性能等级应符合现行国家标准《紧固件机械性能                                                                           螺栓、螺钉和螺

柱~ GB/T 3098.1-2010 的 4.6 级到 8.8 级要求;螺母的力学性能等级应符合现行国家标准《紧固件
