Repository: hangcheng2012/my-skills

# 压力容器专家 — 知识库

将标准 PDF 文件放入 `standards/` 目录，运行处理脚本即可提取文本并建立索引。

**支持文本型 PDF 和扫描版 PDF（自动 OCR）。**

## 目录结构

```
knowledge/
├── README.md
├── standards/   ← 放置 PDF 标准文件（GB150、ASME、API 650 等）
├── extracted/   ← 自动生成的纯文本（不要手动修改）
└── index.json   ← 知识库索引（自动维护）
```

## 环境准备

### 基础依赖（文本型 PDF）

```bash
pip install pdfplumber
```

### OCR 依赖（扫描版 PDF）

扫描版 PDF 需要额外安装 Tesseract OCR：

```bash

# Python 包
pip install pytesseract pdf2image Pillow

# 系统工具 + 中文语言包
apt install tesseract-ocr tesseract-ocr-chi-sim poppler-utils
```

检查环境是否就绪：

```bash
python3 scripts/process_pdf.py --check
```

File: pressure-vessel-expert/knowledge/extracted/SHT 3075-2024 石油化工钢制压力容器材料选用规范.txt (part 1 of 4)
ICS 75.180
P 72
备案号：




  中华人民共和国石油化工行业标准
                                                   SH/T 3075—2024
                                                     代替 SH 3075—2009




     石油化工钢制压力容器材料选用规范
 Specification of material selections for steel pressure vessels in
                       petrochemical industry




2024-03-29 发布                                      2024-10-01 实施

    中华人民共和国工业和信息化部                                        发 布
                                                                                                                                                   SH/T 3075—2024



                                                                             目                 次
前      言 ...................................................................................................................................................................... V
1 范围 ........................................................................................................................................................................... 1
2 规范性引用文件 ..................................................................................................................................................... 1
3 术语和定义 ............................................................................................................................................................. 3
4 基本规定 ................................................................................................................................................................. 3
5 钢材 ........................................................................................................................................................................... 3
   5.1 钢材的选用原则 ........................................................................................................................................... 3
   5.2 钢材的使用范围和保证项目 ...................................................................................................................... 4
6 钢材的技术要求 ................................................................................................................................................... 10
   6.1 钢板 .............................................................................................................................................................. 11
   6.2 钢管 .............................................................................................................................................................. 12
   6.3    锻件 .......................................................................................................................................................... 13
   6.4    紧固件 ...................................................................................................................................................... 14
7 腐蚀环境下选材要求 ........................................................................................................................................... 16
   7.1 高温临氢环境 ............................................................................................................................................. 17
   7.2 高温（t≥260℃) 含硫油环境 ................................................................................................................... 17
   7.3 高温（t≥230℃) H2+H2S 环境 ................................................................................................................. 17
   7.4 环烷酸（酸值大于 0.5mgKOH/g）腐蚀环境 ........................................................................................ 17
   7.5 Ⅰ类湿硫化氢腐蚀环境 ............................................................................................................................... 17
   7.6 Ⅱ类湿硫化氢腐蚀环境 .............................................................................................................................. 18
   7.7 NaOH 溶液腐蚀环境 ................................................................................................................................ 19
   7.8 液氨应力腐蚀环境 .................................................................................................................................... 20
   7.9 HF 腐蚀环境 ............................................................................................................................................. 200
8 低温容器用钢材 ................................................................................................................................................... 20
   8.1 基本规定 ..................................................................................................................................................... 20
   8.2 低温用低合金钢的要求 ............................................................................................................................ 20
   8.3 常用低温容器用低合金钢钢材 ................................................................................................................ 21
9 焊接材料技术要求 ............................................................................................................................................... 23
   9.1 基本要求 ..................................................................................................................................................... 23
   9.2 焊接材料的选用原则 ................................................................................................................................ 23
   9.3 焊接材料的选用 ......................................................................................................................................... 24
附 录 A ..................................................................................................................................................................28
附 录 B ..................................................................................................................................................................29
附 录 C ..................................................................................................................................................................31
附 录 D ..................................................................................................................................................................33
附 录 E .................................................................................................................................................................. 33
附 录 F .................................................................................................................................................................. 36
附 录 G ..................................................................................................................................................................41
附 录 H ..................................................................................................................................................................42
附 录 J ................................................................................................................................................................... 43
附   K ..................................................................................................................................................................45
        录
本标准用词说明 ...................................................................................................................................................... 46
附：条文说明 ...........................................................................................................................................................47


                                                                                                                                                                                I
SH/T 3075—2024




                                                                             Contents

Foreword ....................................................................................................................................................................... V
1 Scope ...................................................................................................................................................................... 1
2     Normative references .............................................................................................................................................1
3     Terms and definitions ............................................................................................................................................ 3
4     General requirements ...........................................................................................................................................3
5 Steel ......................................................................................................................................................................... 3
  5 . 1 Selection principle of steel ........................................................................................................................... 3
    5.2      Application scope and guarantee items of steel ........................................................................................ 4
6 Technical requirements for various steels ........................................................................................................ 11
    6.1       Plate ...........................................................................................................................................................11
    6.2       Tube and Pipe ............................................................................................................................................ 12
    6.3        Forging .......................................................................................................................................................13
  6.4 Bolt and Nut .................................................................................................................................................14
7 Requirements of material selection in corrosion environment ............................................................. 17
    7.1       High temperature and high pressure hydrogen service .....................................................................17
    7.2       High temperature（t ≥260℃)                            sulfur service ........................................................................................ 17
    7.3       High temperature（t ≥230℃)                            H 2 +H 2 S service .................................................................................... 17
    7.4       Naphthenic acid (acid value greater than 0.5 mgKOH / g) corrosion environment .................................17
    7.5        Category Ⅰwet hydrogen sulfide corrosion service                                   ................................................................................ 17
    7.6        CategoryⅡ wet hydrogen sulfide corrosion service                                   ................................................................................ 18
    7.7       NaOH solution corrosion environment .....................................................................................................19
    7.8       Liquid ammonia stress corrosion environment ..................................................................................20
  7 . 9 HF corrosion environment ..........................................................................................................................20
8 Steel for Low-temperature vessels ....................................................................................................................20
    8.1       General Requirements ................................................................................................................................ 20
    8.2       Requirements for low alloy steels in low temperature service............................................................ 21
    8.3      Common Low alloy steels for low temperature vessels ........................................................................... 21
9 Technical requirements for welding materials .................................................................................................. 23
    9.1       General Requirements ................................................................................................................................ 23
    9.2       Selection principle of welding materials ..................................................................................................24
    9.3       Selection of welding materials ...................................................................................................................24
Annex A（Informative） .......................................................................................................................................... 28
Annex B（Normativ） .............................................................................................................................................. 29
Annex C（Normativ） .............................................................................................................................................. 31
Annex D（Normativ） .............................................................................................................................................. 33
Annex E（Normativ） .............................................................................................................................................. 35
Annex F（Normativ） .............................................................................................................................................. 36


    II
                                                                                                                                      SH/T 3075—2024


Annex G（Informative） .......................................................................................................................................... 41
Annex H（Normativ） .............................................................................................................................................. 42
Annex J （Normativ） ............................................................................................................................................. 43
Annex K（Normativ） .............................................................................................................................................. 45
Explanation of wording in this standard .............................................................................................................. 46
Add：Explanation of article ...................................................................................................................................... 47




                                                                                                                                                             III
                                                             SH/T 3075—2024



                                     前    言
    根据中华人民共和国工业和信息化部《2015 年第三批行业标准制修订计划的通知》（工信厅科
[2015]115 号）的要求，标准编制组经广泛调查研究，认真总结实践经验，参考有关国际标准和国外先
进标准，并在广泛征求意见的基础上，修订本标准。
  本标准共分 9 章和 10 个附录，其中附录 B 、附录 C 、附录 D 、附录 E 、附录 F 、附录 H 、附录 J 和
附录 K 为规范性附录，附录 A、附录 G 为资料性附录。
  本标准的主要技术内容是：石油化工钢制压力容器用钢材的选用原则、使用范围和保证项目、钢材
的技术要求、腐蚀环境对压力容器用钢的要求、低温容器用钢的要求、焊接材料技术要求等。
  本标准修订的主要技术内容是：
  ── 修改了基本规定、钢材选用原则、使用范围和保证项目以及钢材的技术要求；
  ── 增加了不锈钢钢板和复合钢板的技术要求；
  ── 修改了紧固件材料的技术要求；
  ── 修改了湿硫化氢腐蚀环境选材要求；
  ── 修改了 NaOH 溶液腐蚀环境选材要求；
  ── 修改了低温容器用钢；
  ── 修改了焊接材料技术要求；
  ── 修改了资料性附录 A《不锈钢晶间腐蚀环境》；
  ── 修改了规范性附录 B《奥氏体不锈钢的晶间腐蚀倾向性试验要求》；
  ── 修改了规范性附录 C《临氢环境用钢选材图》；
  ── 修改了规范性附录 D《临氢压力容器用铬钼钢》；
  ── 修改了规范性附录 E《经修正的 McConomy 曲线》；
  ── 修改了资料性附录 G《湿硫化氢腐蚀环境分类》；
  ── 增加了规范性附录 J《常用的双相不锈钢》；
  ── 增加了规范性附录 K《镍合金 NS1402 和 NS3306》；
  请注意本标准的某些内容可能直接或间接涉及专利。本标准的发布和管理机构不承担识别这些专利
的责任。
  本标准由中国石油化工集团有限公司负责管理，由中国石油化工集团公司设备设计技术中心站负责
日常管理，由中国石化工程建设有限公司负责具体技术内容的解释。执行过程中如有意见和建议，请寄
送日常管理单位和主编单位。
  本标准日常管理单位：中国石油化工集团公司设备设计技术中心站
    通讯地址：北京市朝阳区安慧北里安园 21 号
     邮政编码：100101
     电    话：010-84877513
     邮    箱：zengxj.sei@sinopec.com
  本标准主编单位：中国石化工程建设有限公司
     通讯地址：北京市朝阳区安慧北里安园 21 号
     邮政编码：100101
  本标准参编单位：中石化宁波工程有限公司
               江阴兴澄特种钢铁有限公司
  本标准主要起草人员：高晖             王金光   刘汉宝     赵思珍   李冰   白云 李经涛
                                                                          V
SH/T 3075—2024


      本标准主要审查人员：章小浒      张国信   葛春玉   曾小军   张勇   张凯   杨芳   薛玉生    杨洁
                   韩玉梅   何智灵    王翔   杨东大   陈孙艺   郝保良      王利畏   罗明富
                   吴玉雷   孙登峰   张伟东   王志标   华荣


      本标准 1995 年首次发布，2009 年第 1 次修订，本次为第 2 次修订。




 VI
                                                   SH/T 3075—2024


                     石油化工钢制压力容器材料选用规范

1   范围

  本规范规定了石油化工钢制压力容器用材的选用原则、使用范围、保证项目、技术要求，以及腐蚀
环境对压力容器用钢的要求、低温容器用钢的要求等。
    本规范适用于石油化工装置中的反应器、塔器、容器、球形储罐、热交换器和空冷器等静设备。

2   规范性引用文件

  下列文件对于本规范的应用是必不可少的。凡是注日期的引用文件，仅注日期的版本适用于本规范。
凡是不注日期的引用文件，其最新版本（包括所有的修改单）适用于本规范。
    GB/T 150.1       压力容器    第 1 部分：通用要求
    GB/T 150.2       压力容器    第 2 部分：材料
    GB/T 150.3       压力容器    第 3 部分：设计
    GB/T 150.4       压力容器    第 4 部分：制造、检验和验收
    GB/T 151         热交换器
    GB/T 699         优质碳素结构钢
    GB/T 700         碳素结构钢
    GB/T 713         锅炉和压力容器用钢板
    GB/T 983         不锈钢焊条
    GB/T 1220        不锈钢棒
    GB/T 1221        耐热钢棒
    GB/T 2040        铜及铜合金板材
    GB/T 3077        合金结构钢
    GB/T 3274—2017   碳素结构钢和低合金结构钢热轧钢板和钢带
    GB/T 3531        低温压力容器用钢板
    GB/T 3880        一般工业用铝及铝合金板
    GB/T 3965        熔敷金属中扩散氢测定方法
    GB/T 4157        金属在硫化氢环境中抗硫化物应力开裂和应力腐蚀开裂的实验室试验方法
    GB/T 4237        不锈钢热轧钢板和钢带
    GB/T 4334—2020   金属和合金的腐蚀     奥氏体及铁素体-奥氏体（双相）不锈钢晶间腐蚀试验方
法
    GB/T 5117        非合金钢及细晶粒钢焊条
    GB/T 5118—1995   低合金钢焊条
    GB/T 5118        热强钢钢焊条
    GB/T 5293        埋弧焊用非合金钢及细晶粒钢实心焊丝、药芯焊丝和焊丝-焊剂组合分类要求
    GB/T 5310        高压锅炉用无缝钢管
    GB/T 5313        厚度方向性能钢板
    GB/T 6394        金属平均晶粒度测定方法
    GB/T 6479        高压化肥设备用无缝钢管
    GB/T 8110-2020   熔化极气体保护电弧焊用非合金钢及细晶粒钢实心焊丝
    GB/T 8163        输送流体用无缝钢管
    GB/T 8650        管线钢和压力容器钢抗氢致开裂评定方法
                                                                1
SH/T 3075—2024

    GB/T 9948         石油裂化用无缝钢管
    GB/T 9971         原料纯铁
    GB/T 10561—2024 钢中非金属夹杂物含量的测定-标准评级图显微检验法
    GB/T 12337        钢制球形储罐
    GB/T 12470—2018   埋弧焊用热强钢实心焊丝、药芯焊丝和焊丝-焊剂组合分类要求
    GB/T 12771        流体输送用不锈钢焊接钢管
    GB/T 13296        锅炉、热交换器用不锈钢无缝钢管
    GB/T 13305        不锈钢中 α-相面积含量金相测定方法
    GB/T 13814        镍及镍合金焊条
    GB/T 14976        流体输送用不锈钢无缝钢管
    GB/T 15260        金属和合金的腐蚀    镍合金晶间腐蚀试验方法
    GB/T 15620        镍及镍合金焊丝
    GB/T 17854—2018 埋弧焊用不锈钢焊丝-焊剂组合分类要求
    GB/T 19189        压力容器用调质高强度钢板
    GB/T 21433        不锈钢压力容器晶间腐蚀敏感性检验
    GB/T 21833        奥氏体-铁素体型双相不锈钢无缝钢管
    GB/T 24511        承压设备用不锈钢和耐热钢钢板和钢带
    GB/T 24593        锅炉和热交换器用奥氏体不锈钢焊接钢管
    GB/T 29713        不锈钢焊丝和焊带
    GB/T 30059        热交换器用耐蚀合金无缝管
    GB/T 32533        高强钢焊条
    GB/T 35012        临氢设备用铬钼合金钢钢板。
    NB/T 47002        压力容器用复合板
    NB/T 47007        空冷式热交换器
    NB/T 47008        承压设备用碳素钢和合金钢锻件
    NB/T 47009        低温承压设备用合金钢锻件
    NB/T 47010        承压设备用不锈钢和耐热钢锻件
    NB/T 47013        承压设备无损检测
    NB/T 47015        压力容器焊接规程
    NB/T 47018        承压设备用焊接材料订货技术条件
    NB/T 47019        锅炉、热交换器用管订货技术条件
    NB/T 47028        压力容器用镍及镍合金锻件
    NB/T 47041        塔式容器
    NB/T 47042        卧式容器
    NB/T 47046        承压设备用镍及镍合金板
    NB/T 47047        承压设备用镍及镍合金无缝管
    YB/T 5092         焊接用不锈钢丝
    SH/T 3096         高硫原油加工装置设备和管道设计选材导则
    SH/T 3129         高酸原油加工装置设备和管道设计选材导则
    SH/T 3193—2017    石油化工湿硫化氢环境设备设计导则
    HG/T 20660—2017 压力容器中化学介质毒性危害和爆炸危险程度分类标准
    JB/T 4732—1995    钢制压力容器—分析设计标准（2005 年确认）
    JB/T 4756—2006    镍及镍合金制压力容器


2
                                                    SH/T 3075—2024


      TSG 21—2016     固定式压力容器安全技术监察规程


3     术语和定义

      现行国家标准《压力容器 第 1 部分：通用要求》GB/T 150.1 规定的术语和定义均适用于本标准。

4     基本规定

4.1    压力容器受压元件用钢板、钢管、钢锻件等的原材料应是采用氧气转炉或电炉冶炼，加炉外精炼
工艺，并根据要求进一步采用真空处理等方法制成的钢，钢材的技术要求应符合相应的国家标准、行业
标准或有关技术条件。
4.2 受压元件以及直接与受压元件焊接的非受压元件用钢材，应附有质量证明书，至少应包括的内容
如下 :
      a)    材料牌号和标准号；
      b)    材料生产单位名称（或厂标和代号）及检验印鉴标志；
      c)    供方名称及供方有关部门印章和签字；
      d)    生产日期；
      e)    可追溯的有关钢材冶炼的标识号码，如：炉（批）号、交货状态、重量（净重、毛重）张数
            和件数；并且应有信息化标识；
      f)    品种名称、规格尺寸和级别；
      g)    钢材标准及合同中规定的各项试验结果（包括化学成分、力学性能、工艺性能及供货合同或
            协议规定的其他项目)，检验单位和检验人员签章：
      h)    相关的认证标记（如有必要）。
4.3        除钢材牌号和标准号以外，必要时图样或技术文件上还应注明对钢材的下列要求：
      a)    钢材标准中根据需方要求给予保证的项目；
      b)    钢材标准中由供需双方协议商定的项目；
      c)    其他附加要求。
4.4 压力容器采用境外牌号材料时，应符合《固定式压力容器安全技术监察规程》TSG 21-2016 中 2.1.2
节的规定。
4.5 压力容器采用未列入相关标准的新材料时（奥氏体钢除外），应按照《固定式压力容器安全技术
监察规程》TSG 21-2016 中 2.1.3 节的规定通过新材料技术评审后，方可使用。
4.6        用于压力容器受压元件的焊接材料，应按现行行业标准《压力容器焊接规程》NB/T 47015 的规定
选用，并应符合现行行业标准《承压设备用焊接材料订货技术条件》NB/T 47018 的要求。焊接材料应
有质量证明书和清晰、牢固的标记。
4.7    压力容器用钢材还应满足《固定式压力容器安全技术监察规程》TSG 21-2016 中对材料的有关规
定，同时根据设备对应的设计标准，相应地符合国家现行标准《压力容器            第 2 部分：材料》GB/T 150.2 、
《热交换器》GB/T 151 、《钢制球形储罐》GB/T 12337 、《空冷式热交换器》NB/T 47007 、《塔式容器》
NB/T 47041、《卧式容器》NB/T 47042、和《钢制压力容器—分析设计标准》JB/T 4732—1995（2005
年确认）的相关材料规定。当对材料有特殊要求时，应在图样或相应的技术文件中注明。

5     钢材

5.1 钢材的选用原则
5.1.1 压力容器应根据下列因素进行材料选用：
      a)    容器的操作条件、设计条件、介质特性等；

                                                                 3
SH/T 3075—2024

    b)    钢材的力学性能、工艺性能、化学性能和物理性能；
    c)    钢材的焊接性能；
    d)    容器的制造工艺；
    e)    热处理性能；
    f)    经济合理性；
    g) 容器的预期使用年限。
5.1.2 选择压力容器材料时，应根据容器的预期使用年限和介质对金属材料的腐蚀速率及磨蚀速率确
定钢材的腐蚀裕量。当所确定的最大腐蚀裕量大于 6mm 时，应选用耐腐蚀性更好的材料。
5.1.3 以强度设计为主的场合，当根据设计条件和介质特性等情况可选用碳素钢或低合金钢时，受压
元件用钢板宜依次选用 Q245R、Q345R、Q370R 等钢材。以刚度、稳定为主的场合，钢板宜选用 Q245R
或 Q345R；使用条件许可时也可选用 Q235B 或 Q235C。
5.1.4 壳体厚度小于 8mm 时，宜采用碳素钢钢板(多层容器用钢除外)。
5.1.5 壳体用不锈钢板厚度大于 16mm 时，宜采用碳素钢或低合金钢为基材复合不锈钢、堆焊不锈钢
或衬不锈钢衬里等复合材料形式，且其使用温度范围应同时符合基材和覆材使用温度范围的相关规定。
5.1.6 不锈钢用于介质腐蚀性较强(化学腐蚀、电化学腐蚀)或防止铁离子污染等场合，奥氏体不锈钢
可用于设计温度高于 500℃的高温场合以及低温场合。
5.1.7 不含稳定化元素（Ti 、Nb）， 且含碳量大于 0.03 %的奥氏体不锈钢需经焊接或 400℃以上热成
型时，不宜用于引起不锈钢晶间腐蚀的环境（参见附录 A）。
5.1.8 不锈钢用于可能引起晶间腐蚀的环境（参见附录 A）时，应按现行国家标准《金属合合金的腐
蚀 奥氏体及铁素体—奥氏体（双相）不锈钢晶间腐蚀试验方法》GB/T 4334 进行晶间腐蚀倾向性试验。
具体试验方法的选用及其合格要求可按附录 B 的规定。此外，不锈钢晶间腐蚀的敏感性检验应符合现
行国家标准《不锈钢压力容器晶间腐蚀敏感性检验》GB/T 21433 的规定。
5.1.9 碳素钢和碳锰钢长期在高于 425℃温度下使用时，应注意钢中碳化物相的石墨化倾向。
5.1.10 奥氏体不锈钢的使用温度高于 525℃时，钢中碳含量应不小于 0.04%。
5.1.11 同时符合下列条件的高温压力容器主要受压元件用碳素钢和低合金钢，应按批进行不低于设计
温度下的高温拉伸试验，其高温屈服强度 ReL 或规定非比例延伸强度 Rp0.2 不得低于相应标准中的规定：
         a) 设计温度大于 400℃;
         b) 钢材厚度大于等于 30mm；
         c) 钢材主要截面以承受一次薄膜应力为主，且其厚度取决于强度计算的结果。
5.1.12 高硫原油加工装置设备的选材按现行行业标准《高硫原油加工装置设备和管道设计选材导则》
SH/T 3096 的规定，高酸原油加工装置设备的选材按现行行业标准《高酸原油加工装置设备和管道设计
选材导则》SH/T 3129 的规定。
5.2 钢材的使用范围和保证项目
5.2.1 非压力容器用碳素钢钢板的使用范围和钢材保证项目见表 5.2.1-1 。常用压力容器用碳素钢和低
合金钢钢板的使用范围和钢材保证项目见表 5.2.1-2。常用不锈钢钢板的使用范围和钢材保证项目见表
5.2.1-3 。低温用钢板的要求见本标准第 8 章。




4
                                                                                              SH/T 3075—2024

                  表 5.2.1-1       非压力容器用碳素钢钢板的使用范围和钢材保证项目
                                                                                  钢材标准保证项目
                                            设计        使用温度和       夏比 V 型缺口冲击试验
                                    厚度
钢 号       钢板标准         使用状态                 压力       介质毒性危害
                                    mm                                            冲击吸收能量          其他项目
                                            MPa        程度 a            温度
                                                                                     KV2/J
                                                                        ℃         (≥6mm 钢板)
                                                    20℃~300℃ ,
                                                                                     ≥27         化学成分、
Q235B b                  热轧        3～30 d   ＜1.6    高度或极度危害            20
                                                                                    (纵向)         抗拉强度、
          GB/T 700                                     时禁用
                                                                                                 屈服强度、
Q235C b   GB/T 3274                                  0℃~300℃ ,                       ≥27
                                                                                                 断后伸长率、
                         热轧        3～40 d   ＜1.6    高度或极度危害            0            (纵向)
                                                                                                 冷弯试验
                                                       时禁用                          (横向) c
a 毒性危害程度按现行行业标准《压力容器中化学介质毒性危害和爆炸危险程度分类标准》HG/T 20660 的规定。
b Q235B 和 Q235C 钢板质量证明书中的磷、硫含量应符合 P≤0.035%、S≤0.035%的要求。
c
  对 Q235C 厚度≥6mm，用于使用温度 20℃~0℃时，应附加进行横向试样的 0℃冲击试验。
d 用于压力容器壳体时，Q235B 和 Q235C 厚度不得大于 16mm。




           表 5.2.1-2    常用压力容器用碳素钢和低合金钢钢板的使用范围和钢材保证项目
                                                                                    钢材标准保证项目
                                                                            夏比 V 型缺口冲击
                                                   厚 度     使用温度 t a             试验                其他项目
     钢     号           钢板标准          使用状态
                                                    mm       ℃               （横向取样）
                                                                            温度      冲击吸收
                                                                             ℃      能量 KV2/J
                                    热轧、
      Q245R                                        3～250   -20～475 b         0         34c
                                   控轧、正火
                                    热轧、                                                          化学成分、
      Q345R                                        3～250   -20～475 b         0         41c       抗拉强度、
                                   控轧、正火
                                                                                                 屈服强度、
      Q370R                            正火         10～100   -20～350          -20        47
                                                                                                 断后伸长率、
                                                                                                 冷弯试验、
    18MnMoNbR                      正火+ 回火 e       30～100   -10～475           0         47c
                                                                                                 超声检测、
    13MnNiMoR                      正火+ 回火 e       30～150   -20～400           0         47c       Z 向拉伸试验
                       GB/T 713
                                                                                                 （协议）、
     15CrMoR
                                   正火+ 回火 e        6～200   -10～550           20        47 d      高温拉伸试验
                                                                                                 （协议）、
     14Cr1MoR
                                   正火+ 回火 e        6～200   -20～550           20        47 d      落锤试验（协
                                                                                                 议）、
    12Cr2Mo1R                                                                                    抗氢致开裂试
                                   正火+ 回火 e        6～200   -20～575           20        47 d
                                                                                                 验（协议）
    12Cr2Mo1VR
                                   正火+ 回火 e        6～200   -20～550          -20        60d

    07MnMoVR                                                     化学成分、      -20        80
                                       调质          10～60   -20～200
                                                                 抗拉强度、
                                                                 屈服强度、
                  GB/T 19189
   12MnNiVR                                          -20    80   断后伸长率、
                             调质    10～60   -20～200
                                                                 冷弯试验、
                                                                 超声检测
a 当使用温度低于钢材标准保证的冲击试验温度时，可要求补充不高于使用温度下的冲击试验，其冲击吸收能量值应
  符合材料标准，如材料标准中未规定则应符合现行国家标准《压力容器 第 2 部分：材料》GB/T 150.2 的相关要求。
b 对于不同厚度和不同使用状态的钢板的使用温度下限和对应冲击试验要求，按国家标准《压力容器 第 2 部分：材
料》GB/T 150.2—2011 表 4 的规定。
c
  根据需方要求，Q245R、Q345R、13MnNiMoR 、14Cr1MoR（厚度≤100mm）和 12Cr2Mo1R 钢板可进行-20℃冲击
试验，18MnMoNbR、15CrMoR 和 14Cr1MoR（厚度＞100mm）钢板可进行-10 °C 冲击试验，代替 0℃或 20℃冲击试
验，其冲击吸收能量值要求不变。

                                                                                                           5
SH/T 3075—2024

    d
      用于临氢设备的 15CrMoR(H) 、14Cr1MoR(H) 、12Cr2Mo1R(H)和 12Cr2Mo1VR(H)钢板应符合现行国家标准
    《临氢设备用铬钼合金钢钢板》GB/T 35012 或由合同双方协商要求。
    e
      对特殊要求的正火+ 回火的钢板允许正火加速冷却+ 回火。



                         表 5.2.1-3      常用不锈钢钢板的使用范围和钢材保证项目
                                                                厚 度       使用温度 t        钢材标准保证项
        类 型    钢 号          牌     号          钢板标准        使用状态
                                                                mm          ℃              目
                                                                                       化学成分、
               S11306        06Cr13                       退火    1.5～30     0～400
                                                                                       抗拉强度、
                                                                                       规定非比例延伸强
    铁素体型       S11348       06Cr13Al                      退火    1.5～25     0～400       度 RP0.2、
                                                                                       断后伸长率、
               S11972    019Cr19Mo2NbTi                   退火    1.5～12     0～350       硬度、
                                                                                       弯曲性能
               S30908      06Cr23Ni13                     固溶    1.5～100   -253～800 a

               S31008      06Cr25Ni20                     固溶    1.5～100   -253～800 a

               S31609    07Cr17Ni12Mo2                    固溶    1.5～100   -253～800 a

               S32169     07Cr19Ni11Ti                    固溶    1.5～100   -253～800 a

               S34779     07Cr18Ni11Nb                    固溶    1.5～100   -253～800 a

               S30408      06Cr19Ni10                     固溶    1.5～100
               S30409      07Cr19Ni10                     固溶    1.5～100                化学成分、
                                                                                       抗拉强度、
               S32168     06Cr18Ni11Ti                    固溶    1.5～100
                                                                                       规定非比例延伸强
                                                                          -253～700 a
               S31608    06Cr17Ni12Mo2                    固溶    1.5～100                度 RP0.2、
                                                                                       规定非比例延伸强
        奥氏体型   S31708    06Cr19Ni13Mo3      GB/T 24511    固溶    1.5～100                度 RP1.0 （协议）、
               S34778     06Cr18Ni11Nb                                                 断后伸长率、
                                                          固溶    1.5～100
                                                                                       硬度、
               S31668   06Cr17Ni12Mo2Ti                   固溶    1.5～100   -253～500 a   晶间腐蚀试验（协
                                                                                        议）
               S30403      022Cr19Ni10                    固溶    1.5～100

               S31603    022Cr17Ni12Mo2                   固溶    1.5～100   -253～450 a

               S31703    022Cr19Ni13Mo3                   固溶    1.5～100
               S39042   015Cr21Ni26Mo5Cu2                 固溶    1.5～100   -253～350 a
               S31252   015Cr20Ni18Mo6CuN                 固溶    1.5～100   -253～350 a
               S30458      06Cr19Ni10N                    固溶    1.5～100   -253～650 a
               S30453     022Cr19Ni10N                    固溶    1.5～100   -253～425 a

               S21953   022Cr19Ni5Mo3Si2N                 固溶    1.5～100    -20～300     化学成分、
                                                                                       抗拉强度、
               S22253    022Cr22Ni5Mo3N                   固溶    1.5～100    -20～300
    奥氏体-铁                                                                              规定非比例延伸强
     素体型                                                                               度 RP0.2、
               S22053    022Cr23Ni5Mo3N                   固溶    1.5～100    -20～300
                                                                                       断后伸长率、
               S25073    022Cr25Ni7Mo4N                   固溶    1.5～100    -20～300     硬度
a
        当使用温度高于或等于-196℃时，可免做冲击试验；当在-196℃~-253℃使用时，应由设计规定冲击试验的要求。
b
        当奥氏体不锈钢的使用温度高于 525℃时，钢中碳含量应不小于 0.04%。
c       需方要求并经供需双方商定，可对钢的化学成分、力学性能、非金属夹杂物规定特殊技术要求，或补充规定耐腐蚀


6
                                                                          SH/T 3075—2024

试验、无损检测等特殊检验项目，具体合格级别和试验方法应由供需双方协商确定。


5.2.2 常用无缝钢管的使用范围和钢材保证项目见表 5.2.2-1、表 5.2.2-2 和表 5.2.2-3。低温用钢管的要
求见本标准第 8 章。
          表 5.2.2-1 碳素钢和低合金钢无缝钢管的使用范围和钢材保证项目

                                             厚 度   使用温度 t         钢材标准保证项目
     钢 号            钢管标准            使用状态
                                             mm      ℃       冲击试验要求          其他项目
                                                                         化学成分、
                                                                         抗拉强度、
       10 a         GB/T 8163         热轧     ≤10   -10～475               下屈服强度 ReL 或规
                                                             材料标准中没有     定非 比例延伸 强度
                                                             要求，可按合同约    Rp0.2 、
                                                             定增加         断后伸长率、
       20 a         GB/T 8163         热轧     ≤10   0～475                 逐根水压试验、
                                                                         压扁试验、
                                                                         弯曲试验（协议）、
                                                                         扩口试验（协议）、
                                                                         逐根超声波探伤（可
                                                             试验温度和冲击     替代水压试验）、
     Q345D a        GB/T 8163         正火     ≤10   -20～475   吸收能量值 KV2   逐根涡流探伤（可替
                                                             按标准         代水压试验）、
                                                                         逐根漏磁探伤（可替
                                                                         代水压试验）
       20           GB/T 6479         正火     ≤40   0～475     试验温度和冲击     化学成分、
                                                             吸收能量值 KV2   抗拉强度、
     Q345D b        GB/T 6479         正火     ≤40   -20～475   按标准 d       下屈服强度 ReL 或规
        10          GB/T 9948         正火     ≤30   -20～475               定非 比例延伸 强度
                                                                         Rp0.2 、
       20           GB/T 9948         正火     ≤30   0～475                 断后伸长率、
                                                                         逐根水压试验、
     12CrMo         GB/T 9948       正火+ 回火   ≤30   -20～525
                                                                         压扁试验、
     15CrMo         GB/T 9948                                            扩口试验(对 GB/T
                                    正火+ 回火   ≤50   -20～550
                                                                         6479 为协议项，对
    12Cr5MoI c      GB/T 9948        退火      ≤30   -20～600               GB/T 9948 中的
                                                                         CrMo 钢为协议项)、
    12Cr5MoNT       GB/T 9948       正火+ 回火   ≤30   -20～600   试验温度和冲击     低倍检验、
                                                             吸收能量值 KV2   逐根超声波探伤、
                                                             按标准 e       逐根涡流探伤（可替
                                                                         代水压试验）、
                                                                         逐根漏磁探伤（可替
                                                                         代水压试验）、
    12Cr2Mo1/    GB/T 150.2-2011,                                        非金属夹杂物检验、
                                    正火+ 回火   ≤30   -20～575
     12Cr2Mo     附录 A / GB 9948                                          弯曲试验（对 GB/T
                                                                         6479 为协议项）、
                                                                         CrMo 钢管硬度（仅
                                                                         对 GB/T 9948 钢管，
                                                                         且为标准规定项）
a 现行国家标准《输送流体用无缝钢管》GB/T 8163 的 10 、20 钢和 Q345D 钢管适用设计压力不大于 4.0MPa；不得
  用于换热管；不得用于不得用于毒性程度为极度或高度危害的介质，毒性程度按现行行业标准《压力容器中化学介
  质毒性危害和爆炸危险程度分类标准》HG/T 20660 的规定。
b Q345D 相当于 GB/T 150.2-2011 中的 16Mn 钢管。

c  12Cr5MoI 相当于 GB/T 150.2-2011 中的 1Cr5Mo 钢管（退火）。
d
  外径不小于 70mm，且钢管壁厚不小于 6.5mm 的 20 和 Q345D 钢管，应分别进行 0℃和-20℃的冲击试验，3 个纵向
标准试样的冲击吸收能量值应分别不小于31J 和34J，1 个试样的最低值以及小尺寸试样的冲击吸收能量值指标按GB/T
150.2-2011 中 3.8.2 的规定。
                                                                                           7
SH/T 3075—2024

    e
        外径不小于 70mm，且钢管壁厚不小于 6.5mm 的 10 和 20 钢管，应分别进行-20℃和0℃的冲击试验，3 个纵向标准
        试样的冲击吸收能量值应分别不小于 31J，1 个试样的最低值以及小尺寸试样的冲击吸收能量值指标按国家标准《压
        力容器 第 2 部分：材料》GB/T 150.2-2011 中 3.8.2 的规定。

                     表 5.2.2-2       常用奥氏体不锈钢无缝钢管的使用范围和钢材保证项目
                                                                厚度     使用温度 t
        类 型   钢     号            牌   号          钢管标准                                  钢材标准保证项目
                                                                mm       ℃
                                               GB/T 13296       ≤14
              S30408            06Cr19Ni10
                                               GB/T 14976   b
                                                                ≤28
                                               GB/T 13296       ≤14
              S30409            07Cr19Ni10
                                               GB/T 14976 b     ≤28
                                               GB/T 13296       ≤14
              S32168           06Cr18Ni11Ti
                                               GB/T 14976 b     ≤28
                                                                       -253～700a
                                               GB/T 13296       ≤ 14
              S31608          06Cr17Ni12Mo2
                                               GB/T 14976 b     ≤28
                                               GB/T 13296       ≤ 14                化学成分、
              S31708          06Cr19Ni13Mo3                                         抗拉强度、
                                               GB/T 14976 b     ≤28
                                                                                    规定非比例延伸强度 RP0.2
                                               GB/T 13296       ≤ 14                （对 GB/T 13296 的钢管为
              S34778           06Cr18Ni11Nb
                                               GB/T 14976 b     ≤28                 标准规定项，对 GB/T 14976
                                               GB/T 13296       ≤ 14                的钢管为协议项）、
              S31668      06Cr17Ni12Mo2Ti                              -253～500 a   断后伸长率、
                                               GB/T 14976 b     ≤28
                                                                                    压扁试验（对 GB/T 13296 的
                                               GB/T 13296       ≤14
