Repository: hangcheng2012/my-skills

# 压力容器专家 — 知识库

将标准 PDF 文件放入 `standards/` 目录，运行处理脚本即可提取文本并建立索引。

**支持文本型 PDF 和扫描版 PDF（自动 OCR）。**

## 目录结构

```
knowledge/
├── README.md
├── standards/   ← 放置 PDF 标准文件（GB150、ASME、API 650 等）
├── extracted/   ← 自动生成的纯文本（不要手动修改）
└── index.json   ← 知识库索引（自动维护）
```

## 环境准备

### 基础依赖（文本型 PDF）

```bash
pip install pdfplumber
```

### OCR 依赖（扫描版 PDF）

扫描版 PDF 需要额外安装 Tesseract OCR：

```bash

# Python 包
pip install pytesseract pdf2image Pillow

# 系统工具 + 中文语言包
apt install tesseract-ocr tesseract-ocr-chi-sim poppler-utils
```

检查环境是否就绪：

```bash
python3 scripts/process_pdf.py --check
```

File: pressure-vessel-expert/knowledge/extracted/HGT 20581-2020 钢制化工容器材料选用规范.txt (part 2 of 4)
          19     4                4               4            4      4
82
                                             表 5.3.3 (续)
机械性能             螺母~ GB/T 3098.2-2015 的 5 级到 8 级要求;奥氏体不锈钢紧固件牌号 S30408 应符合

现行国家标准《紧固件机械性能                          不锈钢螺栓、螺钉和螺柱~ GB/T 3098.6-2014 的 A2 要求，牌号

S31608 应符合现行国家标准《紧固件机械性能                                          不锈钢螺栓、螺钉和螺柱~ GB/T 3098.6-2014 的

A4 要求。各种性能等级的力学性能保证值详见附录 A "商品紧回件力学性能";

       2   商品级紧固件的产品公差分 A 、 B 、 C 三个等级。各种产品等级紧固件的使用限制应符合

表 5.6.2 的规定。

                                   表 5.6.2       各种等级商品紧固件的使用限制

      紧固件产品          螺栓、螺钉、螺柱                                                                                        配用螺母力学
                                                    规格             使用压力 IMPa                      使用温度rc
       公差等级            力学性能等级                                                                                          性能等级

           C                 4.6                   罢王 M39                  运 0.6                  〉一20~+300                  5

        A或B                  8.8                   :S;; M39                :S;; 4.0               >-20~+300                  8

        A或B               A2 , A4                  三三 M39                  不限                           不限              A2 , A4

86
5. 6. 3    常用商品级紧固件标准应符合表 5.6.3 的规定。

                                           表 5.6.3      商品紧固件标准

          标准编号                       标准名称(产品等级)                      力学性能等级                   商品规格范围

          GB/T 5780                   六角头螺栓 (C 级)                             4.6               M5~M64


          GB/T 5781              六角头螺栓          全螺纹 (C 级)                     4.6               M5~M64


          GB/T 5782                 六角头螺栓 (A 和 B 级)                   5.6 、   8.8 、 A2         M 1. 6~M64


          GB/T 5783          六角头螺栓         全蝶、纹 (A 和 B 级)             5.6 、 8.8 ，   A2         M 1. 6~M64


          GB/T 5784                 六角头螺栓       细杆 (B 级)              5.8 、 8.8 、 A2            M3~M20


          GB/T 6170                 l 型六角螺母 (A 和 B 级)                   6 、 8 、 A2             M1.6~M64


           GB/T 41                   l 型六角螺母 (C 级)                            5                 M5~M64


          GB/T 6175                 2 型六角螺母 (A 和 B 级)                         10                M5~M36




5.6.4      力学性能等级为 4.6 级和 8.8 级的商品级紧固件，高温屈服强度值应符合表 5.6 .4的规定。

                                            表 5.6.4     高温屈服强度                                        单位: MPa

                                                            温度
  力学性能等级
                          三三 50"C               100"C       200"C                    250"C            300"C

          4.6              240                  210          190                      170              140

          8.8              640                  590          540                      510              480


5.6.5      不锈钢商品紧固件的高温许用应力应按现行国家标准《压力容器                                                  第 2 部分:材料~ GB/T

150.2-2011 的 S30408 和 S31608 等螺栓性能选取。

5. 6. 6    螺栓或螺柱的许用应力可按表 5.6 .4所列的屈服强度值除以表 5.6.6 所对应的安全系数而得。

                                      表 5.6.6     紧固件的屈服强度安全系数

                       力学性能等级                                       <M24                     ;?:M24~M39


                             4.6                                    2.7                         2.5

                             8.8                                    3.5                         3.0

                A2-50 、 A2-70 、 A4-50 、 A4-70                        1. 6                       1.5

      注: <M24 的 A2-70 的许用应力不低于 A2-50 的许用应力值。


5.6.7      受压元件不得使用镀挥、镀锚的螺栓、螺柱。

5.6.8      采用钢棒自行加工的紧固件应符合下列规定:

     1     压力容器用碳素钢螺柱毛坯应进行正火处理，低合金钢螺柱用毛坯应进行调质处理，奥氏

体不锈钢螺柱用毛坯应进行固溶处理。热处理后，在钢棒上沿轧制方向切取力学性能试验用试样(拉
伸和冲击) ，试样切取的位置为:

                                                                                                              87
         1 )直径小于等于 40mm 者，应在中心切取;
         2) 直径大于 40mm 者，应在直径的1/4 处切取(试样轴线与一个轧制面的距离)。

     2   热处理后钢棒的力学性能应符合现行国家标准《压力容器            第 2 部分:材料~ GB/T 150.2

的规定。

     3   设计压力大于等于 10.0MPa 的高压紧固件用直径大于 50mm 的锻轧钢棒应按现行行业标准

 《承压设备无损检测      第 3 部分:超声检测~ NB/T 47013.3-2015 进行超声检测，不低于皿级要求为

合格。

     4   高压紧固件应在热处理和机械加工后，按现行行业标准《承压设备无损检测                第 4 部分:

磁粉检测~ NB/T 47013 .4-2015 进行磁粉检测，不得存在任何裂纹、1. 5mm 的非轴向线性缺陷以及

大于 4mm 的圆形缺陷。

     5   压力容器用公称直径大于 M36 的螺柱应按现行行业标准《承压设备元损检测              第 4 部分:

磁粉检测~ NB/T 47013 .4→2015 进行 100%磁粉检测，   1 级为合格，不得有横向裂纹。




88
                                 6     钢材的使用限制和范围


                                          6. 1   化学成分


6. 1. 1   焊接的受压元件用碳素钢、低合金钢、珠光体耐热钢和铸钢的含碳量、含磷量、含硫量(熔

炼分析)应符合现行法规《固定式压力容器安全技术监察规程} TSG 21-2016 和现行国家标准《压

力容器第 2 部分:材料} GB/T 150.2 的规定。

6.1.2     非受压元件用钢，当与受压元件相焊时，也应使用焊接性能良好并与相焊接材料性能基本

一致的钢材。

                        6. 2     非锅炉和压力容器用铜板在压力容器中的使用


6.2.1     Q235B 的使用限制应符合下列要求:

     1    设计压力小于1. 6MPa;

     2    使用温度 20 0C ~300oC ;

     3    用于壳体时，钢板厚度小于等于 16mm ，用于其他受压元件的钢板厚度小于等于 30mm;

     4    材料质量证明书中含磷量、含硫量应符合 p:::三 0.035% 、 S 运 0.0359毛的要求;

     5    不得用于盛装毒性程度为极度或高度危害介质的容器。

6.2.2     Q235C 的使用限制应符合下列要求:

     1    设计压力小于等于1. 6MPa;

     2    使用温度为 Ooc ~300oC;

     3    用于壳体时，钢板厚度小于等于 16mm ，用于其他受压元件的钢板厚度小于等于 40mm;

     4    材料质量证明书中含磷量、含硫量应符合 p:::三 0.035% 、 S:::三 0.0359毛的要求;

     5    不得用于盛装毒性程度为极度或高度危害介质的容器。

                          6. 3       常压容器及非受压元件用 Q235 和 Q345 钢


6. 3. 1   根据部件的使用温度下限、重要性以及应力水平大小，应按下列规定分别选取相应的系数

K] 、 K2 、 K30

     1    使用温度系数 K]:

          1 )高于 Ooc 时 K]=l;
          2) 高于等于一20 0C 且低于等于 OoC 时 K]=2;

          3 )低于 -20 oC 时 K]=3 o
     2    部件重要性系数 K2 :

          1 )如有损坏，对设备仅局部有影响时 K2 =1 ;
          2) 如有损坏，对设备整体有影响时 K2 =2 o

                                                                 89
          3    应力水平系数 K3 :

               1 )应力水平低，不作计算时 K3 =1;
               2 )应力水平较高(不大于许用应力的 2/3 )时品=2;
               3 )应力水平高(大于许用应力的 2/3 )时 K3 =3 。
       4       取 K=Kt +K2 +K3 。

6.3.2          根据 K 值及板厚，应按表 6.3.2 确定相应的钢材质量要求。

                                            表 6.3.2   结构钢材选用表

                                                        板厚/mm

     系数/K              5          10   15      20      25   30   35   40   45   50



      7




      3
          注:
          A 区:镇静钢，如 Q235A 、 Q345A;
          B 区:镇静钢(保证常温冲击吸收能量) ，如 Q235B 、 Q345B;
          C 区:镇静钢(保证低温冲击吸收能量) ，如 Q235C 、 Q235D 、 Q345C 、 Q345D o


6.3.3          要求保证室温冲击吸收能量时，应纵向取样，夏比 V 型缺口一组 3 个标准试样的冲击吸收

能量平均值 Q235B 不低于 27J 、 Q345B 不低于 34J 为合格。

6.3.4          要求保证低温冲击吸收能量时，应在最低设计温度下进行低温冲击试验。应纵向取样，夏

比 V 型缺口一组 3 个标准试样的冲击吸收能量平均值为 Q235C (最低 O'C) 、 Q235D (最低 -20'C)

不低于 27J ， Q345C (最低 O'C )、 Q345D (最低 -20'C) 不低于 34J 为合格。

                                                6.4   钢管


6.4.1          按现行国家标准《输送流体用无缝钢管~ GB/T 8163 生产的碳素钢和低合金钢钢管用于受压

元件时，其设计压力应小于等于 4.0MPa; 按现行国家标准《低中压锅炉用无缝钢管~ GB/T 3087 生

产的碳素钢及低合金钢钢管用于受压元件时，其设计压力应小于1O .0MPa 。

6.4.2          设计压力大于等于 10.0MPa 受压元件用钢管，应采用符合现行国家标准《石油裂化用无缝

钢管~ GB/T 9948 、《高压化肥设备用无缝钢管~ GB/T 6479 或《高压锅炉用无缝钢管~ GB/T 5310 、

《流体输送用不锈钢无缝钢管~ GB/T 14976 要求的无缝钢管。

6.4.3          按现行国家标准《低压流体输送用焊接钢管~ GB/T 3091 生产的水、煤气输送用焊接钢管只

能用于常压容器。

6.4.4          按现行行业标准《奥氏体不锈钢焊接钢管选用规定~ HG/T 20537.1 、《管壳式换热器用奥氏

90
体不锈钢焊接钢管技术要求} HG/T 20537.2 、《化工装置用奥氏体不锈钢焊接钢管技术要求} HG/T

20537.3 生产的奥氏体不锈钢焊接钢管，其使用范围应符合该标准的相应规定。

6. 4. 5   按现行国家标准《流体输送用不锈钢焊接钢管 ))GB/T 12771 生产的奥氏体不锈钢焊接钢管，

应按下列限制使用:

     1    V 类和 vl 类钢管不得用于压力容器;

     2    I~N 类钢管不得用于热交换器换热管;

     3    I~ 町类钢管不得用于存在晶间腐蚀倾向的容器;

     4    III 类、 N 类钢管不得用于盛装毒性程度为极度、高度危害介质的容器;

     5    III 类、 N 类钢管不得用于设计压力大于等于 10.0MPa 的容器。

6.4.6     按现行国家标准《奥氏体一铁素体型双相不锈钢焊接钢管                     第 1 部分:热交换器用管)) GB/T

21832.1-2018 和《奥氏体铁素体型双相不锈钢焊接钢管                   第 2 部分:流体输送用管 }GB/T 21832.2

-2018 生产的奥氏体铁素体型双相不锈钢焊接钢管，应按下列限制使用:

     1    仅允许符合 GB/T 21832 .1 -2018 要求的焊接钢管用于热交换器换热管。适用的设计压力应小于

10MPa ，且应逐根按现行国家标准《无缝和焊接(埋弧焊除外)钢管缺欠的自动涡流检测} GB/T 7735

进行涡流检测，验收等级不低于 E4H 为合格。但不得用于盛装毒性程度为极度、高度危害介质的容器;
     2    仅允许符合 GB/T 21832.2-2018 中 5.2.2.1 的 a) 和 b)要求的焊接接管可用于压力容器接管;

     3    使用温度范围应为 -20'C ~300'C 。

6.4.7     按现行国家标准《奥氏体一铁素体型双相不锈钢无缝钢管} GB/T 21833 生产的奥氏体一铁素

体型双相不锈钢无缝钢管，其使用温度应为 -20'C ~300'C 。

                               6.5   复合板的使用温度范围


6.5.1     复合板基材和覆材的使用温度范围应同时符合现行法规《固定式压力容器安全技术监察规

程} TSG21-2016 和现行国家标准《压力容器                第 2 部分:材料} GB/T 150.2 的使用规定。

6.5.2     复合板的技术要求应符合现行行业标准《压力容器用复合板} NB/T 47002 (所有部分)的

规定。

                 6. 6   奥氏体不锈钢、奥氏体铁素体型双相不锈钢的耐蚀性

6. 6. 1   耐点蚀当量数应符合下列规定:

     1    耐点蚀当量数 (PREN) 与不锈钢耐局部腐蚀能力成正比;

     2    耐点蚀当量数 (PREN) 按下式计算:
                        PREN=[Cr%J+3.3 [Mo%] +1 6 [N%] (质量分数)
     3    用于腐蚀介质环境时，部分奥氏体不锈钢、奥氏体-铁素体型双相不锈钢耐点蚀当量数参考
值见表 6.6.1 0




                                                                           91
                                            表 6.6.1        耐点蚀当量数
                     GB/T 20878一-2007                                GB/T 20878-2007
     不锈钢类型                                  中国统一数字代号                                        耐点蚀当量数( PREN)
                            中序号                                            中牌号

                               17                 S30408                 06Cr19Ni10               ;;, 18
                               39                 S31603              022Cr17Ni12Mo2              ;;, 24
     奥氏体不锈钢
                               48                 S31782             015Cr21Ni26Mo5Cu2            二"33

                               50                 S31703              022Cr19Ni13Mo3              二，， 28


                               68                 S21953             022Cr 19Ni5Mo3 Si2N          王三 29


                               72                 S23043             022Cr23Ni4MoCuN              二，， 26
 奥氏体-铁素体
                               71                 S22053              022Cr23Ni5Mo3N              二"35
     型双相不锈钢
                               70                 S22253              022Cr23Ni4Mo2N              ;;, 31
                               76                 S25073              022Cr25Ni7Mo4N              ;;, 40

6. 6. 2    化工容器用奥氏体一铁素体型双相不锈钢中铁素体相的比例应控制在 40%~60% ，其焊接接

头的铁素体相的比例宜控制在 359毛 ~65% 。

                                     6. 7   紧固件的使用温度范围及限制


6. 7. 1    紧固件的使用温度范围及其他限制应符合表 6.7.1 的规定。螺栓的硬度应比螺母稍高。

                                        表 6.7.1    紧固件的使用温度范围

               钢号                   钢材标准            使用温度范围 rc                              其他限制

                                                                         适用于 p ，，;; 10.0MPa 的容器。密封要求局时，
                20                  GB/T 699               20~350
                                                                         使用温度宜小于等于 200 0C
                                                                         适用于 p 运 10.0MPa 的容器。密封要求芮时，
                35                  GB/T 699               。 ~350
                                                                         使用温度宜小于等于 200 0C

                                    GB/T 699 、                           适用于 p 运 10.0MPa 的容器。密封要求自时，
 40Mn 、 40MnB 、 40MnVB 、 40Cr                              。 ~400
                                    GB/T 3077                            使用温度宜小于等于 200 0C
                                                                         适用于 p ;;， 2.5MPa 的容器。密封要求局时，
             30CrMoA                GB/T 3077              100~500
                                                                         使用温度宜小于等于 400 0C
                                                                         适用于 p 注 2.5MPa 的容器。密封要求局时，
             35CrMoA                GB/T 3077          一 70~500
                                                                         使用温度宜小于等于 400 0C

            35CrMoVA                GB/T 3077              20~425


            40CrNiMoA               GB/T 3077          -50~350

                                                                         适用于 p 二，， 2.5MPa 的容器。密封要求自时，
           25Cr2MoVA                GB/T 3077              20~550
                                                                         使用温度宜小于等于 500 0 C

        S45110 ( 12Cr5Mo)           GB/T 1221          一 20~600                        适用于自温密封

      S30408 (06Cr19Ni10)           GB/T 1220          一253~700          应变硬化状态的使用温度上限为小于等于
     S31608 (06Crl7Ni12Mo2)         GB/T 1220          -253~700          100 C
                                                                             0




      S31008 (06Cr25Ni20)           GB/T 1220          一 253~800                      适用于局温密封容器

      S32168 (06Cr18Ni11 Ti)        GB/T 1220              253~700                    适用于局温密封容器




92
6.7. 2    1 类和 E 类湿 H 2 S 环境下的紧固件应符合现行行业标准《石油化工温硫化氢环境设备设计

导则 } SH/T 3193 的规定 。

                                            6.8   使用介质的限制


6. 8. 1   使用介质为 NaOH 洛液时应符合下列规定:

     1    NaOH 溶液温度超过 46 'C 到沸点时，碳素钢及低合金钢焊制化工容器易发生碱应力腐蚀开

裂 。 在 NaOH 溶液腐蚀环境下的压力容器可按图 6.8.1 的要求选材;

                         280
                         260




                                                                                                                  AUAυnu
                                                        建议C 区内选用镰合金




                                                                                         --1i'iny
                                             C区
                         240
                         220
                                            ----    飞\




                                                                                                    nυAυAUAUAUAυAUAUnunu
                                      1--
                         200
                                                          \   严、
                                                                   ~
                                       -     B区




                                            ----
                                                                                         。。句
                         180

                         160                        「、一..........'m碳出素进钢焊接接头|飞A\弯~瓮-二一

                                                                                         J
                                D~旦                             行消应力热处理             -




                                                                                                                           υ。
                      t 140

                                                                                                                            \M
                     生H
                     9J!l 120

                         100
                                             A区
                                                               ----       』、，
                                                                                  h、、


                                                                                         ZO
                                                                                         ，、
                                                                                         斗dA
                                                                                         '3



                                                                                                                              黯m
                          80    的
                                                                                         句缸




                                                        碳素钢不需要消应力热处-
                                                                                          ，




                          60                            理，但有伴热的管线焊接一
                                                                                         'i




                                                        接头应进行消应力热处理-
                          40

                          20

                            o 2 5* 10 .            20         30         40         50
                                                  NaOH浓度(质量分数)


                           图 6.8.1          钢材在 NaOH 溶液中的使用限制

     2    碳素钢及低合金钢焊制化工容 器，在温度和 NaOH 溶液浓度(质量分数)位于图 6.8.1 的 A

区时，容器不需要进行消除应力热处理，但伴热管线的焊接接头应进行消除应力热处理;位于图 6.8.1

的 B 区时，碳素钢和低合金钢焊接接头及弯管应进行消除应力热处理;位于图 6.8.1 的 C 区时则应

选用镇合金;位于图 6.8 . 1 的 D 区时，沸点以下不论温度为多少，碳 素 钢和低合金钢焊接接头均可

不进行消除应力热处理;

     3    盛装 NaOH 溶液介质的碳钢及低合金钢焊制化工容器壳体用钢板的腐蚀裕量不应小于 3mm;

     4    盛装 KOH 溶液介质的碳钢及低合金钢焊制化工容器应参照本条第 2 款的规定 。

6. 8.2    使用介质为 I 类湿 H 2 S 腐蚀环境时应符合下列规定:

     当容器接触的介质中含有游离水，且 H 2 S 浓度大于 50ppmw 时，称为湿 H 2 S 腐蚀环境 。

     1    当化工容器接触的介质同时符合下列各项条件时，即为 I 类湿 H 2 S 腐蚀环境:

          1 )温度为室温到 150 'C;
          2) 液相中硫化物浓度> 50ppmw;


                                                                                                                                   93
         3 )气相中 H 2 S 分压大于等于 0.3kPa;
         4) 液相中硫化物的浓度小于 2000ppmw ，且 pH<4; 或液相中硫化物的浓度小于 2000ppmw ，

         pH> 7.6 ，且氧化物( HCN) < 20ppmw 0
     2   材料要求及限制:

         在 I 类湿 H2 S 腐蚀环境中使用的碳素钢及低合金钢应符合下列要求:

         1 )材料标准规定的屈服强度下限值 R eL "，三 355MPa o
         2) 材料实测的抗拉强度 Rm"三 630MPa o

         3 )材料使用状态应至少为正火、正火十四火或调质等。
         4) 碳素钢的碳当量限制: CE"三 0 .4 3 ;

         低合金钢的碳当量限制: CE 运 0 .4 5 0

         注:

         1. CE=C+Mn/6+ ( Cr+Mo十V) 15十( Ni+Cu) 115;
         2. 当碳当量限制超标时，应加大硬度限制的监测频度。

         5 )材料中不得添加铅、晒等元素。
         6 )材料为非焊接件或经焊后热处理时，硬度限制应符合表 6.8.2 的要求。

                                     表 6.8.2   材科硬度限制表

                     组类别                                 硬度最大值

                      Fe-l                               200HB认「


                      Fe-3                               225HBW

                      F巳 -4                              225HB 认I


                     Fe-5A                               235HBW

                     F 巳 -5B                             235 日BW


                     F 巳 -5C                             235HBW

         7) 壳体用钢板厚度大于等于 12mm 时，应按现行行业标准《承压设备元损检测                    第 3 部分:

         超声检测} NB/T 47013.3-2015 进行超声检测，质量等级不低于 E 级要求为合格。

         8 )不应采用铜及各种铜合金。
         9) 壳体用钢板的腐蚀裕量不应小于 3 mm o

         10 )为了防止应力腐蚀开裂，母材不宜采用金属涂层(电镀或化学镀)、转化涂层、塑料涂
         层等结构。

     3   制造要求:

         1 )冷成形的变形率小于等于 2% 可不处理;大于 2% 至小于等于 5% 应做消除应力热处理;
         大于 5% 应做恢复力学性能热处理;

         2) 热处理后，不得在接触介质一侧打钢印。



94
4   焊接:

    1 )所有焊接接头均应经焊接工艺评定，包括对焊、补焊、管子与管板焊接、堆焊、角焊等;
    2) 在满足强度要求的前提下，宜采用低强度焊接材料;

    3 )焊接接头(包括焊缝、热影响区及母材)的硬度限制同 6.8.2 中第 2 款第 6 )项的要求;
    4) 焊接工艺评定、焊接试板及每一种焊接工艺施焊的产品焊缝均应按本款第 3 )项要求进

    行硬度测定。产品上的硬度测定应在接触介质一侧的表面。工艺评定及试板上的硬度应在

    横截面上测定(距表面1. 5mm 处)，维氏硬度检测具体取样位置可按图 6.8.2-1 ~图 6.8.2-3

    的规定;




                                                 -O BC



                                                                                 。D




    m.04m.-


                                                         豆豆
              图 6.8.2-1       对接接头硬度检测要求                 图 6.8.2-2   角接接头硬度检测要求




                                图 6.8.2-3   返修焊接接头破度检测要求

    5 )焊缝外的起弧、打弧点(包括临时焊缝处)均应在焊后热处理前打磨 0.3mm 以上，并作
    磁粉或渗透检测;

    6) 所有焊接接头不应留下封闭的中间空隙(如衬板、加强板的四周填角焊后) ，如属不可

    避免时，应开设排气孔;

    7 )当母材碳当量 CE 大于 0 .4 0 ，或者 Nb十V 大于 0.01 % (质量分数)时，焊前最低预热温
    度为 120 0C ~ 150 C ;   0




    8 )厚度超过 50mm 的壳体对接接头应按现行行业标准《承压设备无损检测                                第 2 部分:射线

    检测 }NB/T 47013.2 和《承压设备无损检测                第 3 部分:超声检测 }NB/T 47013.3 分别进行 100%

    射线检测和 100%超声检测，或按现行行业标准《承压设备无损检测                                 第 10 部分:有了射时差法

    超声检测} NB/T 47013.10 、《承压设备无损检测                 第 3 部分:超声检测} NB/T 47013.3 、《承压

    设备元损检测第 4 部分:磁粉检测} NB/T 47013 .4或《承压设备无损检测第 5 部分:渗透

                                                                                  95
          检测 Þ NB/T 47013.5 分别进行 100%TOFD 检测、 100%超声检测和双面磁粉检测或渗透检测;

          9) 接管与筒体间焊接接头应按现行行业标准《承压设备无损检测                       第 3 部分:超声检测》

          NB/T 47013.3 进行 100%超声检测，当无法进行超声检测时，可以采用 100%磁粉检测或渗
          透检测;

          10 )不允许存在铁素体钢或双相不锈钢与奥氏体钢之间的异种金属焊接接头。
     5    焊后热处理:

          1 )可能发生 I 类湿 H 2 S 腐蚀环境的容器应进行焊后消除应力热处理，焊后热处理温度应按

          标准要求尽可能取上限。碳素钢焊后热处理的保温时间一般为 1h/25mm 且不低于 1h ，推荐
          的热处理温度为( 60 7:1: 14)   'C ~ (635土 14) 'C;
          2 )热处理宜采用炉内整体消除应力热处理。
6. 8. 3   使用介质为 E 类湿 H 2 S 腐蚀环境时应符合下列规定。

     1    容器工作条件同时符合下列条件时，为 H 类温 H 2 S 腐蚀环境:

          1 )温度为室温到 150'C;
          2 )液相中硫化物浓度> 50ppmw;
          3 )气相中 H 2 S 分压大于等于 0.3kPa;
          4)液相中硫化物的浓度大于 2000ppmw ，且 pH<4; 或液相中硫化物的浓度大于 2000ppmw ，

          pH> 7.6 ，且氧化物 (HCN) 二;!20ppmw; 或液相中 NH4 HS 质量分数大于 2% 。
     2    当容器处于 E 类温 H 2 S 腐蚀环境时，除应符合 6.8.2 的技术要求外，还应符合下列技术要求:

          1 )材料化学成分(成品分析): S 运 0.003%; P"三 0.010%; Ni < 1. 0%; [oJ 运 0.0020% 0
          2) 板厚方向断面收缩率:

          ψ 二;! 359毛( 3 个试样平均值);

          ψ;:::25% (单个试样最低值)。

          3 )对于 HIC 钢板，钢板的抗氢致开裂 HIC 试验结果等级不应低于现行国家标准《锅炉和
          压力容器用钢板 Þ GB/T 713-2014 中的 I 级要求。

          4) 所有焊接接头均应进行焊后热处理。

6.8.4     使用介质为氢腐蚀环境时应符合下列规定。

     1    腐蚀环境:

     化工压力容器温度大于等于 204'C 且与氢气氛相接触时为氢腐蚀环境。氢腐蚀环境中如果同时

存在高温硫腐蚀、高温蠕变、蠕变与氢腐蚀的倍增效应、回火脆性等其他因素时，还应当考虑这些

因素对钢材高温力学性能的影响。

     2    材料要求及限制:

          1 )氢腐蚀环境下钢材的使用状态应符合相关标准的规定，碳钢根据温度和氢分压不同，可
          进行或不进行焊后消除应力热处理;

          2) 铁素体钢在氢腐蚀环境中的使用温度界限按图 6.8 .4的规定，并应留有 20'C 以上的温度

          安全裕度;

96
                    3 )奥氏体不锈钢在图 6.8 .4所示的温度及氢分压中使用不会引起氢腐蚀。
                                                                                                                   氢分压(绝)剧!Pa




                                                                                                          !王一                                                  1724
  1500                                          5                          6.90                                                                                                           20.7 34 5 48 .3 62.1                73.8
          3(15100 F)                                                                                                                                                                                                                       800


  1400
          3
                                                                                                                                                                                                                             一白也
                                                             3

  1300
          句、卜、                                                                                                                                                                      )10                                                    1700

              、怀、                 、‘
  1200
                                         』
                                                             3
              h                                       『
                                  、




                                                                               --
                   飞                                         』



                              、
                                                h
                                                     『                    ~                                                                                iτ-            4土主                                                               600
          k 二
                                                                                     由



  1100l                                  h

                             ~                       、‘h幅.         陆电-、
                                                                                                                                                              6、0 ïO.5.                   13              3
                                        阳同-                               忡『 2K                                                                                                                      3            13呻.5%WO.75%V


  10。
          3
          lbF撞 E 23
                       ~、、
                             卜、iIl!
                                                lK   干 』、.
                                                     11 却Cr-Ò.5~
                                                                 ‘·‘
                                                                     ....,__

                                                                               -     h崎』‘·
                                                                                             、、‘
                                                                                                               ￥-t--
                                                                                                                                                                                          13 。例
                                                                                                                                                                                                              54咐+ 14才




                                                                                             里
                                                                                                                                                                                                     15
          5                                    、、:                                                             r-飞 户、、
   900            电 娼'20                                                                                                                    7
                                                                                                                                                     卜一           ~I附lMO                                                                     1500
                                                                                                                                                                                                                         2V4|0I 81i 00lloq1t-5




                                                                                                                                                                                                                                                    口\…刨蹦
                                                                   下队1 0C|r0 5M6                                            ~
                                                                                                                                lN
 量 800                  19                                                                                                                                  ←飞2、25iCr1j0Mo i
                  21G 12B
                                                                                                     、、                                                                                                                                    400
                                                                                                                                                                                                                                           d
                                                                                                                                                                                                                    22
   700                                                                                               lL       ,__   -崎』
                                                                                                                                11
                                                                                                          1
                                                     1D
                                                                                                                                                51.2叫5C…r-O币.5Mo 町 1.0Cr-0.5Mo
   600                       "l   16(
                             ~~ 112'll. 2正                                                                                                                                                     i:j            A                            q
                                                                                                                                                                                                                                               。。




                                        辛苦
                                                                                                                                                      lP-
   500                       1r                                                                                    碳钢(未焊接或经过焊
                                                                                                                          理的)
                                                                                                                                                                                                                                       3
                                                                                                                                                                                           9_4
                              ζJ
                                                                                      气                                                                                   7                    1
   400
                                                                                             碳钢(未做焊后热处理)                                                                                                                               200
                                                                                                                                                                                               9                                   01 l'

   300J I                                                                  ，~                                 川M
                                                                                                                                                                              117         13         8(2400 F
                                              '^^                                                                                    2000                     2 当 00                      3          50007 回0900011 ∞ 01 与 000
                                                                                                                      氢分IDpsia
                                                                                                                                                                                                                正确莲花




     表面脱碳

        内部脱碳
                       焊后未热处
                             …一一一一-……一一一一一一叫              I. OCr     2.25Cr       3.0Cr      6.0Cr
                        理的碳钢 碳钢                           O.5Mo      I. OOMo I. OMo          O.5Mo



内部脱碳和微裂纹
          安全

                             *"* • • • • v      。            口        D            。
                                                                                               y
     表面脱碳                    资                  盖亚           ø.       在:::J        蛋P          可草
         见备注                 1传                 @            [J       CII          。           v

                                                                 图 6.8.4             碳钢和珠光体耐热钢在氢气氛中的使用限制
         注:

         1. 1967 年，版权属 G. A. Nelson ，再版权由作者授权于 API 。本图自 API 于 1969 年、 1977 年、 1983 年、 1990
年、 1996 年和 2015 年修正;

         2. 奥氏体不锈钢通常不会在任何面度或氢分压下被氢气脱碳;

         3. 这些曲线所定义的限制基于铸造钢和退火和正火处理过钢材的使用经验;

        4. 有几份报告称有在安全范围内的1. 25CrlMo 钢发生了断裂;

        5. 2.25CrlMoV 等级包括的钢材均经过实验室 10000h 以上的实验，其等级最低与 3CrlMo 相等;
         6. 本版本添加了未经焊后热处理的碳钢曲线，其原因是发生了多起在 1977 年曲线下方的钢材断裂的事故，且

大多为未经过焊后热处理的钢材。因此，原先的曲线被保留下来，用作未焊接或焊接且进行焊后热处理的碳钢曲线;

新添加的曲线为未经焊后热处理的碳钢曲线。仍在使用的位于两曲线之间的钢材应该立即进行氢腐蚀的评估。

6.8.5              使用介质为液氮应力腐蚀环境时应符合下列规定:

                   腐蚀环境:

                   1 )介质为液态氨，含水量 :::::;0.2% ，且有可能受空气( O 2 或 CO 2 )污染的场合;
                   2) 工作温度高于一 5 0C 。


                                                                                                                                                                                                                                                97
     2    在液氨应力腐蚀环境中使用的碳素钢和低合金钢(包括焊接接头)应符合下列要求:

          1 )材料要求及限制按 6.8.2 中第 2 款第 1 ) ~6) 项;
          2) 焊接的要求按 6.8.2 中第 4 款第 1 ) ~5) 项;

          3 )焊后热处理或采用硬度不大于 185 日BW 的焊接工艺施焊。
6. 8. 6   高硫原油环境下的主要设备选材要求，应符合现行行业标准《高硫原油加工装置设备和管

道设计选材导则} SH/T 3096 的规定。高酸原油环境下的主要设备选材要求，应符合现行行业标准

 《高酸原油加工装置设备和管道设计选材导则} SH/T 3129 的规定。

6. 8. 7   在选用化工容器材料时，尚应根据介质的状态、流速、流态以及是否处于相变部位等因素，

对设备局部结构和材料采取加大流通面积、降低流速、增加壳体壁厚、增设挡板、局部材料升级等

防止局部严重腐蚀的措施。




98
                          7     焊接材料


                         7. 1   焊接材料质量证明书


7. 1. 1   焊接材料应附有焊接材料制造单位提供的质量证明书，质量证明书的内容符合相应标准的

规定且齐全、清晰，并且盖有焊材制造单位质量检验章;使用单位按质量管理体系规定验收与复验，

合格后方可使用。

7.1.2     国内焊接材料品种分为下列三种情况:

     1    符合国家标准;

     2    符合行业标准;

     3    尚无国家标准、行业标准。

7.1.3     凡符合国家标准及行业标准的焊材，其质量证明书应包含相应标准中的规定和要求;

尚无国家标准及行业标准的焊材，应按现行法规《固定式压力容器安全技术监察规程} TSG 21

-2016 中1. 9 进行批准。其质量证明书，除应符合相近国家标准及行业标准的一般要求和规定

外，尚应符合该焊接材料产品样本中规定的性能和要求，详见附录 B "部分特殊焊接材料的成

分和性能"。

                         7.2    焊接材料选用及标注


     化工压力容器的设计对焊接材料的要求，一般按下列情况进行规定:

     1    用于制造压力容器受压元件的焊接材料，应当保证焊缝的力学性能高于或等于母材规定的

下限值，当需要时，其他性能不得低于母材的相应要求;

     2    焊接材料应按现行行业标准《承压设备用焊接材料订货技术条件} NB/T 47018 (所有部分)

的要求标出清晰、牢固的标识;

     3    焊条电弧焊按相应规定选取焊条，宜采用焊条型号进行标识，当需要时可采用焊条型号和

焊条牌号双标识;

     4    根据焊接接头的型式、材料以及质量要求，设计者可采用鸽极气体保护焊或鸽极气体保护

焊打底焊条电弧焊盖面的焊接方法，但此时应在图样或技术文件中规定焊接方法并注明采用的鸽极

气体保护焊焊丝及焊条;

     5    对于厚度较大的碳素钢、低合金钢、不锈钢的对接接头，设计者可根据具体情况规定采用

埋弧焊或电渣焊，但此时应提出推荐或规定的焊丝和焊剂要求。




                                                        99
                   7.3    容器制造单位对设计选用焊接材料的修改


7.3.1     容器制造单位应按设计图样及技术文件的规定选用焊接材料，允许容器制造单位在满足 7 .4~

7.7 各项要求以及设计规定的其他技术要求的前提下，改变焊接方法及所采用的焊接材料，但应事先

取得原设计单位的同意。

7.3.2     当设计图样及技术文件上未规定焊接材料时，容器制造厂在满足 7 .4 ~7.7 各项要求的前提下，

根据焊接工艺评定选取合适的焊接材料，无需取得原设计单位的同意。

                    7.4   碳素钢及低合金钢组合的焊接材料选用


      焊缝金属的性能应高于或等于相应母材标准规定值的下限或满足图样规定的技术条件要求。各

类钢的焊缝金属应符合下列要求:

      1   碳素钢、低合金钢的焊接材料应按母材的力学性能等级选用相应强度级别的焊接材料，焊接

接头的抗拉强度不应低于母材标准规定的抗拉强度下限值。

      2   焊接接头的抗拉强度不仅取决于熔敷金属的抗拉强度，而且更大程度上受母材强度以及坡

口截面尺寸的影响。因此为改善接头抗裂性能和焊接工艺性能允许在满足 7 .4 .1 中第 1 款的情况下，

选用熔敷金属抗拉强度下限值比母材低 10MPa~30MPa 的焊条。

      3   厚板多层多道焊或焊后进行消除应力热处理的容器，焊接接头经热处理后会出现强度降低的

情况，选材时应考虑。

      4   凡符合现行法规《固定式压力容器安全技术监察规程} TSG 21-2016 规定的 E 类和田类的

压力容器应采用低氢型焊条。按现行国家标准《钢制球形储罐} GB/T 12337 设计的球形储罐应选用

低氢型焊条。按现行行业标准《钢制压力容器一二分析设计标准} (2005 年确认) JB 4732 进行分析

设计的容器应采用低氢型焊条。

      5   非受压元件用铸钢和中碳钢的焊接，般应选用低氢焊条，并采取缓冷处理。

      6   管道、小直径容器、接管等单面焊双面成形的场合，可采用氧弧焊打底，也可采用专用的相

应强度等级的专用焊条打底。

      7   对焊接接头的韧性、抗裂性有较高或特殊要求时，应选用具有下列特性的低氢焊条:

          1 )熔敷金属冲击吸收能量较高，或在较低温度下具有较高冲击吸收能量;
          2) 焊条的药皮含水量或熔敷金属的扩散氢含量比一般标准要求更低的超低氢焊条。

      8   各种强度级别钢材的焊条电弧焊焊条应根据接头的性能和工艺要求按表 7 .4 -1 推荐选用。焊前

预热温度，一般情况下可按表 7 .4-2 选取，没有规定的碳素钢和低合金钢的最低预热温度为室温(一

般是 15 0C )。一般焊材烘干温度应按焊接材料说明书执行，表 7 .4 -3 为推荐选用。




100
                            表 7.4-1       碳素钢、低合金钢推荐选用焊条

    母材         焊条牌号           国标型号           相近标准型号                      用途

                 J427 、         E4315 、                     低氢碱性焊条，焊缝金属抗拉强度大于等于
                 J426           E4316                       430MPa
                                                            碳钢管道等全位置打底专用焊条，具有良好
   Q245R        J420G           E4340
                                                            背面成形性能，抗气孔性好
                                                            低氢碱性焊条，含有一定量镇，药皮含水量及
                J427Ni      E4315 、附录B
                                                            熔敷金属扩散氢含量低，因此低温韧性良好
                                                            低氢碱性焊条，焊缝金属抗拉强度大于等
                 J507           E5015
                                                            于 490MPa
                                                            低氢碱性焊条，焊后消除应力热处理后，熔
                 J507R                      E5015-G 、附录 B
                                                            敷金属抗拉强度大于等于 490MPa
  Q345R 、
               J507N iTiB                   E5015-G 、附录 B
 20孔1nMo 、
                                                            超1~氢焊条， -40"C低温韧性良好，抗裂性好
  16MnDR        J507RH         E5015-G

                J506D           E5015                       低氢碱性焊条，全位置打底焊专用，具有良
                                                            好背面成形，抗气孔及夹渣性能良好
                J506D           E5016
                                                            低氢碱性焊条，熔敷金属抗拉强度大于等
                 J557         E5515-G
  Q370R 、                                                   于 550MPa
  20肌1nMo                                                   低氢碱性焊条，抗裂性比 J557 显著改善，
                J557RH        E5515-G
                                                            用于厚壁、现场焊接等场合
                                                            低氢碱性焊条，熔敷金属抗拉强度大于等于
                 J607        E6215-3 孔12P
                                                            620MPa
13MnNiMoR 、
                                                            低氢碱性焊条，低温韧性及抗裂纹性能比
18MnMoNbR 、     J607Ni        E6215-GP      E6015-G 、附录B
                                                            J607 女子
20MnMoNb
                                                            超低氢碱性焊条，具有良好的低温韧性和抗
                J607RH        E6215-G
                                                            裂性能
                                                            低氢焊条，局温抗 S 及 H 2 S 腐蚀用 12AIMoV
  12AIMoV       J507孔10                     E5015-G 、附录B
                                                            钢专用焊条

                                                            1~ 氢焊条，局温局压抗氢及氧，氮、氨腐蚀
 10MoWVNb      J507Mo矶f                     E5015-G 、附录B
                                                            用 10MoWVNb钢专用焊条

 07MnMoVR      LB-62UL      E6216-NIMl U                    超低氢焊条，具有良好的防潮和耐裂纹性

07MnNiVDR 、
                LB-65L      E6216-N5M lU                    超低氢焊条，具有良好的防潮性
07MnNiMoDR
    j主:

    1. E4340 、 E4315 、 E5015 、 E5016 为现行国家标准《非合金钢及细晶粒钢焊条 ~GB/T 5117 所列型号 ;E5015-G 、
       E5515-G 、 E6215-3M2P 、 E6215町G 为现行国家标准《热强钢焊条~ GB/T 5118 所列型号; E6216-NIM lU、

       E6216-N5M lU为现行国家标准《高强钢焊条~ GB/T 32533 所列型号。符合上述国标型号的焊条应按相应

       国家标准验收;

   2   属于只有相近国家标准的焊条应按附录 B 所列成分、性能及相近国家标准型号的其他规定验收。




                                                                                        101
                                                  表 7.4-2   常用钢号推荐的预热温度


                           母材                                  厚度 /mm     预热温度 rc


                                                                30~50       二"， 50



                          Q245R                                > 50~100     二"80



                                                                > 100       ~80



      16MnDR 、 09MnNiDR 、             15MnNiDR                   二三 25      ~50



                                                               25~50        ~80

                    16Mn 、    Q345R

                                                                 > 50      二"， 100



                         20MnMo                               任意厚度         二三 100



                     13MnNiMoR                                任意厚度         二三 150



                    18MnMoNbR                                 任意厚度         二d80



                        20MnMoNb                              任意厚度         ~200


 12CrMo 、 15CrMoR 、 15CrMoG 、 15CrMo 、

 14C r1 MoR 、           14Cr1 Mo 、   12Cr1MoV 、                  >13       二三 150

 12Cr1MoVG
