Repository: hangcheng2012/my-skills

# 压力容器专家 — 知识库

将标准 PDF 文件放入 `standards/` 目录，运行处理脚本即可提取文本并建立索引。

**支持文本型 PDF 和扫描版 PDF（自动 OCR）。**

## 目录结构

```
knowledge/
├── README.md
├── standards/   ← 放置 PDF 标准文件（GB150、ASME、API 650 等）
├── extracted/   ← 自动生成的纯文本（不要手动修改）
└── index.json   ← 知识库索引（自动维护）
```

## 环境准备

### 基础依赖（文本型 PDF）

```bash
pip install pdfplumber
```

### OCR 依赖（扫描版 PDF）

扫描版 PDF 需要额外安装 Tesseract OCR：

```bash

# Python 包
pip install pytesseract pdf2image Pillow

# 系统工具 + 中文语言包
apt install tesseract-ocr tesseract-ocr-chi-sim poppler-utils
```

检查环境是否就绪：

```bash
python3 scripts/process_pdf.py --check
```

File: pressure-vessel-expert/knowledge/extracted/SHT 3075-2024 石油化工钢制压力容器材料选用规范.txt (part 2 of 4)
ICS 75.180
              S30403           022Cr19Ni10                                          钢管为标准规定项，对 GB/T
                                               GB/T 14976 b     ≤28                 14976 的钢管为协议项）、
                                               GB/T 13296       ≤14                 扩口试验（对 GB/T 13296 的
              S31603          022Cr17Ni12Mo2                           -253～450 a
                                               GB/T 14976 b     ≤28                 钢管为标准规定项，对 GB/T
    奥氏体型
                                                GB 13296        ≤14                 14976 的钢管为协议项）、
              S31703          022Cr19Ni13Mo3                                        逐根水压试验、
                                               GB/T 14976 b     ≤28
                                                                                    逐根超声波探伤、
                                               GB/T 13296       ≤ 14                逐根涡流探伤（可替代水压
              S30908            06Cr23Ni13
                                               GB/T 14976   b
                                                                ≤28                 试验）、
                                               GB/T 13296       ≤ 14                晶间腐蚀试验、
              S31008            06Cr25Ni20                                          晶粒度（仅对 GB/T 13296，
                                               GB/T 14976   b   ≤28
                                                                                    且为标准规定项）、
                                               GB/T 13296       ≤ 14                硬度（仅对 GB/T 13296，且
              S31609          07Cr17Ni12Mo2                            -253～800 a
                                               GB/T 14976 b     ≤28                 为协议项）、
                                               GB/T 13296       ≤ 14                高温力学性能（仅对 GB/T
              S32169           07Cr19Ni11Ti                                         13296，且为协议项）
                                               GB/T 14976   b   ≤28
                                               GB/T 13296       ≤ 14
              S34779           07Cr18Ni11Nb
                                               GB/T 14976   b   ≤28
              S39042     015Cr21Ni26Mo5Cu2     GB/T 13296       ≤ 14   -253～350 a
                                               GB/T 13296       ≤ 14
              S30458           06Cr19Ni10N                             -253～650 a
                                               GB/T 14976 b     ≤28
                                               GB/T 13296       ≤ 14
              S30453           022Cr19Ni10N                            -253～425 a
                                               GB/T 14976   b   ≤28
    a   当使用温度高于或等于-196℃时，可免做冲击试验；当在-196℃~-253℃使用时，应由设计规定冲击试验的要求。
    b   现行国家标准《流体输送用不锈钢无缝钢管》GB/T 14976 中的钢管不得用于换热管。
    c   当奥氏体不锈钢的使用温度高于 525℃时，钢中碳含量应不小于 0.04%。


                  表 5.2.2-3     常用奥氏体-铁素体不锈钢无缝钢管的使用范围和钢材保证项目



8
                                                                                       SH/T 3075—2024


                                                         厚度       使用温度 t
 类 型        钢    号          牌   号           钢管标准                                钢材标准保证项目
                                                         mm         ℃
                                                                              化学成分、
                                                                              抗拉强度、
            S21953     022Cr19Ni5Mo3Si2N   GB/T 21833    ≤12      -20～300     规定非比例延伸强度 RP0.2 、
                                                                              断后伸长率、
                                                                              压扁试验、
                                                                              扩口试验、
            S22253       022Cr22Ni5Mo3N    GB/T 21833    ≤12      -20～300     硬度、
                                                                              逐根水压试验、
奥氏体-                                                                          逐根超声波探伤（可替代水
铁素体型                                                                          压试验）、
            S22053       022Cr23Ni5Mo3N    GB/T 21833    ≤12      -20～300     逐根涡流探伤（可替代水压
                                                                              试验）、
                                                                              金相检验、
                                                                              腐蚀试验（协议）、
                                                                              冲击试验（协议）、
            S25073       022Cr25Ni7Mo4N    GB/T 21833    ≤12      -20～300     有害沉淀相试验（协议）、
                                                                              高温力学性能（协议）、
                                                                              其它特殊要求参见材料标准


5.2.3 常用碳素钢和低合金钢锻件的使用范围和钢材保证项目见表 5.2.3-1，常用不锈钢锻件的使用范
围和钢材保证项目见表 5.2.3-2。低温用钢锻件的要求见本标准第 8 章。

                 表 5.2.3-1      常用碳素钢和低合金钢锻件的使用范围和钢材保证项目
                                                                            钢材标准保证项目
                                                        使用温度 t
                                           公称厚度            a
                                                                   夏比 V 型缺口冲击
  钢     号       锻件标准          使用状态
                                            mm                         试验
                                                          ℃                                其他项目
                                                                    温度      冲击吸收
                                                                     ℃      能量 KV2/J
   20                                                                0b                 化学成分、
                          正火、正火+ 回火          ≤300       -20～475               ≥34
                                                                                        抗拉强度、
                                             ≤ 100      0～475                           屈服强度、
   35                     正火、正火+ 回火                                  20       ≥41       断后伸长率、
                                           > 100～300    20～475                          硬度（部分材
                          正火、正火+ 回火          ≤200                                       料）、
  16Mn                                                  -20～475      0b       ≥41       超声检测（逐件，
                                调质         >200～300                                     仅对Ⅲ和Ⅳ级锻
                                                                                        件）、
20MnMo                          调质           ≤700       -20～500      0b       ≥47       高温拉伸试验
                                                                                        （协议）、
20MnMoNb                        调质           ≤500       0～475        0        ≥47       模拟焊后力学性
            NB/T 47008                                                                  能（协议）、
                                                                                        金相检验（包括
20 MnNiMo                       调质           ≤500       -20～400      -20      ≥47
                                                                                        晶粒度、非金属
                                                                                        夹杂物等）（协
 35CrMo                         调质           ≤500       -20～525      0        ≥41       议）、
                                                                                        低倍检验（协
                            正火+ 回火、          ≤300                                       议）、
 15CrMo                                                 -10～550      20       ≥47
                                调质                                                      抗氢致开裂
                                           >300～500
                                                                                        （HIC）试验（协
                             正火+ 回火          ≤300                                       议）、
 14Cr1Mo                                                -20～550      20       ≥47
                                调质         >300～500                                     其他无损检测
                                                                                        （如磁粉、渗透
12Cr2Mo1                     正火+ 回火          ≤300       -20～575      20       ≥47       检测等）（协议）、
                                                                                                    9
SH/T 3075—2024

                                   调质         >300～500                                       断裂韧性（协
                                                                                             议）、
                                 正火+ 回火          ≤300                                        侧向膨胀值（协
12Cr2Mo1V                                                  -20～550      -20         ≥60
                                   调质         >300～500                                       议）、
                                                                                             有害元素（熔炼
    12Cr5Mo c                正火+ 回火、调质           ≤500      -20～600      20          ≥47      分析） 限制（协
                                                                                             议）
    a
  当使用温度低于钢材标准保证的冲击试验温度时，可要求补充不高于使用温度下的冲击试验，其冲击吸收能量值应
  符合材料标准，如材料标准中未规定则应符合现行国家标准《压力容器 第 2 部分：材料》GB/T 150.2 的要求。
b 根据需方要求，20 、16Mn 和20MnMo 钢锻件可进行-20℃冲击试验，代替0℃冲击试验，其冲击吸收能量值要求
不变。
c 12Cr5Mo 相当于国家标准《压力容器 第 2 部分：材料》GB/T 150.2-2011 中的 1Cr5Mo 钢锻件。


                           表 5.2.3-2       常用不锈钢锻件的使用范围和钢材保证项目
                                                                公称厚       使用温度 t
                                                          使用状                   a          钢材标准保证项目
        类   型   钢   号        牌      号         锻件标准               度
                                                           态
                                                                 mm            ℃
                S11306         06Cr13                     退火    ≤ 150         0～400
铁素体型
                S11348        06Cr13Al                    退火    ≤ 150         0～400
                S30408      06Cr19Ni10                    固溶    ≤300     -253～700 a
                                                                                          化学成分、
                S30409      07Cr19Ni10                    固溶    ≤300     -253～700 a       抗拉强度、
                S32168      06Cr18Ni11Ti                  固溶    ≤300     -253～700 a       规定非比例延伸强度
                                                                                          RP0.2 、
                S31608     06Cr17Ni12Mo2                  固溶    ≤300     -253～700 a       断后伸长率、
                                                                                          硬度（S31008、
                S34778      06Cr18Ni11Nb                  固溶    ≤ 150    -253～700 a
                                                                                          S39042、S31252 和公
                S31668    06Cr18Ni12Mo2Ti                 固溶    ≤300     -253～500 a       称厚度＞150mm 的
                                                                                          S30409 和 S34779 锻件
                S30403      022Cr19Ni10                   固溶    ≤300     -253～450 a
                                                                                          除外，奥氏体-铁素体
                S31603    022Cr17Ni12Mo2                  固溶    ≤300     -253～450 a       不锈钢除外）、
                                                                                          超声检测（仅对Ⅲ和Ⅳ
奥氏体型            S31703    022Cr19Ni13Mo3                  固溶    ≤300     -253～450 a
                                                                                          级锻件，为逐件检测）、
                S31008      06Cr25Ni20       NB/T 47010   固溶    ≤300     -253～800 a       金相检验（包括晶粒
                                                                                          度、非金属夹杂物等）
                S31609     07Cr17Ni12Mo2                  固溶    ≤300     -253～800 a       （协议）、
                S32169      07Cr19Ni11Ti                  固溶    ≤ 150    -253～800 a       双相钢相比例检验
                                                                                          （仅对奥氏体-铁素
                S34779      07Cr18Ni11Nb                  固溶    ≤300     -253～800 a       体不锈钢）、
                S39042   015Cr21Ni26Mo5Cu2                固溶    ≤300     -253～350 a       模拟焊后力学性能（协
                                                                                          议）、
                S31252   015Cr20Ni18Mo6CuN                固溶    ≤300     -253～350 a       高温拉伸试验（协
                S30458      06Cr19Ni10N                   固溶    ≤ 150    -253～650 a       议）、
                                                                                          腐蚀试验（协议）、
                S30453      022Cr19Ni10N                  固溶    ≤ 150    -253～425a        低倍检验（协议） 、
                S21953   022Cr19Ni5Mo3Si2N                固溶    ≤ 150        -20～300      其他无损检测（如渗
                                                                                          透检测等）（协议）
奥氏体-铁           S22253    022Cr22Ni5Mo3N                  固溶    ≤ 150        -20～300
 素体型            S22053    022Cr23Ni5Mo3N                  固溶    ≤ 150        -20～300
                S25073    022Cr25Ni7Mo4N                  固溶    ≤ 150        -20～300
    a
  当使用温度高于或等于-196℃时，可免做冲击试验；当在-196℃~-253℃使用时，应由设计规定冲击试验的要求。
b
  当奥氏体不锈钢的使用温度高于 525℃时，钢中碳含量应不小于 0.04%。



6       钢材的技术要求

10
                                                                  SH/T 3075—2024

6.1 钢板
6.1.1 压力容器主要受压元件用碳素钢、低合金钢钢板，符合下列条件之一的，应在正火状态下使用：
    a) 用于容器壳体的钢板厚度大于 36mm 的 Q245R 和 Q345R 钢板；
   b)     用于其他受压元件（如法兰、管板、平盖等）时，厚度大于 50mm 的 Q245R 和 Q345R 钢板；
   c)     用于多层容器内筒的 Q245R 和 Q345R 钢板；
   d)     在湿硫化氢环境下使用的钢板；
   e)     盛装介质毒性程度为极度，高度危害且厚度大于或等于 12mm 的钢板；
   f)      设计压力大于或等于 10MPa 的钢板。
6.1.2 压力容器主要受压元件用碳素钢、低合金钢钢板，符合下列条件的，应逐张进行超声检测，钢
板 超 声 检 测 方 法 和 质 量 等 级 按 现 行 行 业 标 准 《 承 压 设 备 无 损 检 测 第 3 部 分 ： 超 声 检 测 》 NB/T
47013.3-2015 的规定：
   a)     厚度大于 30mm 且小于或等于 36mm 的 Q245R 和 Q345R 钢板，质量等级不低于Ⅲ级；
   b)     厚度大于 36mm 的 Q245R 和 Q345R 钢板，质量等级不低于Ⅱ级；
   c)     厚度大于 25mm 的其他低合金钢板，质量等级不低于Ⅱ级；
   d)     厚度大于 20mm 的 16MnDR 以及镍系低温用钢板，质量等级不低于Ⅱ级；
   e)     设计压力大于或等于 10MPa ，厚度大于等于 12mm 的钢板，质量等级不低于Ⅱ级；
   f)     盛装介质毒性程度为极度、高度危害的容器用钢板，质量等级不低于Ⅱ级；
   g)     在湿硫化氢环境中使用且厚度大于或等于 12mm 的钢板，质量等级不低于Ⅱ级；
   h)     用于球形容器上下极板和与支柱连接的赤道板的钢板，质量等级不低于 Ⅰ级；球形容器用调
          质高强钢板，质量等级不低于 Ⅰ级；
   i)     厚度大于 16mm 的调质状态钢板，质量等级不低于 Ⅰ级；
   j)     厚度大于等于 12mm 的多层压力容器内筒钢板，质量等级不低于 Ⅰ级;
   k)     厚度大于 150mm 的 12Cr1Mo1R 和 12Cr2Mo1VR 钢板，质量等级不低于 Ⅰ级;
   l)     厚度大于等于 180mm 的 Q345R(HIC) 钢板，质量等级不低于 Ⅰ级。
6.1.3    压力容器主要受压元件用碳素钢、低合金钢钢板的冲击试验要求应符合如下要求：
   a)     钢板的冲击试验要求分别按现行国家标准《锅炉和压力容器用钢板》GB/T 713 ，《低温压力
          容器用钢板》GB/T 3531 和《压力容器用调质高强度钢板》GB/T 19189 的规定。临氢设备用
          15CrMoR(H) 、 14Cr1MoR(H) 、 12Cr2Mo1R(H)和 12Cr2Mo1VR(H)的冲击试验要求按 GB/T
          35012 的规定。如需提出要求特定温度的冲击试验或特别要求冲击吸收能量指标时，应在设
          计文件和钢板订货技术要求中明确规定；
   b)     对于不同厚度和不同使用状态的钢板的使用温度下限和对应冲击试验要求，按国家标准《压
          力容器 第 2 部分：材料》GB/T 150.2—2011 表 4 的规定；
   c)     符合下列条件的碳素钢和低合金钢钢板，应每热处理张钢板（热处理后钢板被切割分张时仍
          视为 1 张）进行拉伸和 V 型缺口冲击试验：
          1) 多层压力容器的内筒钢板；
          2) 用于壳体厚度大于 60mm 的钢板；
          3）调质热处理的钢板。
   d)     对于钢材标准强度下限值 Rm 大于 630MPa 的钢板，进行冲击试验时，应检测侧向膨胀值 LE
          ≥0.53mm；
    e)    夏比 V 型缺口冲击试样的取样部位和试样方向应符合相应钢材标准的规定，如需特殊要求，
          应在设计文件和钢板订货技术要求中明确规定。冲击试验每组取 3 个标准试样，允许 1 个试
          样的冲击吸收能量数值低于规定值，但不得低于规定值的 70%。当材料无法制备标准试样时，
          可依次制备 7.5mm 或 5mm 的小尺寸冲击试样，其冲击功要求分别为相应标准试样冲击吸收
          能量指标的75%或 50%；
   f)     当压力容器要求进行焊后热处理时，主要受压元件用钢板宜要求钢板模拟焊后热处理状态的
          力学性能。
6.1.4    压力容器主要受压元件用不锈钢钢板应符合现行国家标准《承压设备用不锈钢和耐热钢钢板和
                                                                              11
SH/T 3075—2024

钢带》GB/T 24511 的规定，并符合如下要求：
     a)    现行国家标准《承压设备用不锈钢和耐热钢钢板和钢带》GB/T 24511 标准中钢板及钢带的厚
           度允许偏差宜采用标准中规定的普通精度，如需采用较高精度（代号 PT.A）时，应在设计文
           件和和钢板订货技术要求中明确规定；
     b)    对于现行国家标准《承压设备用不锈钢和耐热钢钢板和钢带》GB/T 24511 标准中钢板的表面
           加工类型，应在设计文件和和钢板订货技术要求中明确规定。热轧产品宜采用 1D 级，冷轧
           产品宜采用 2B 级。
     c)    根据特别要求时，可按现行国家标准《承压设备用不锈钢和耐热钢钢板和钢带》GB/T 24511
           标准提出对奥氏体不锈钢板附加 Rp1.0 的检验要求，并采用现行国家标准《承压设备用不锈钢
           和耐热钢钢板和钢带》GB/T 24511 标准中 Rp1.0 的规定值按照国家标准《压力容器 第 1 部分：
           通用要求》GB/T 150.1-2011 中 4.4.1 的规定确定奥氏体不锈钢板的许用应力。
6.1.5     压力容器主要受压元件用复合钢板，应符合如下要求：
     a)    复合钢板的技术要求应符合现行行业标准《压力容器用复合板》NB/T 47002 的规定；
     b)    应在设计文件和钢板订货技术要求中明确规定复合钢板的级别；
     c)    不锈钢-钢复合板和镍-钢复合板的使用温度范围应同时符合对基材和覆材使用温度的规定；
           基材和不锈钢覆材的使用温度按照现行国家标准《压力容器 第 2 部分：材料》GB/T 150.2
           中的规定，镍基覆材的使用温度按照现行行业标准《镍及镍合金制压力容器》JB/T 4756 的
           规定；
     d)    钛-钢复合板使用温度下限按照现行国家标准《压力容器 第 2 部分：材料》GB/T 150.2 中对
           基材的规定，使用温度上限为 350℃;
     e)    铜-钢复合板使用温度下限按照现行国家标准《压力容器 第 2 部分：材料》GB/T 150.2 中对
           基材的规定，使用温度上限为 200℃;
     f)    复合钢板应经热处理后交货，对于碳素钢和低合金钢为基材的复合钢板的热处理状态应符合
           现行国家标准《压力容器 第 2 部分：材料》GB/T 150.2 或现行行业标准《钢制压力容器—
           —分析设计标准》JB/T 4732 中对相应基材的规定。
     g)    复合钢板仅对基材进行冲击试验，碳素钢和低合金钢基材（包括钢板和钢锻件）的冲击试验
           按照基材标准规定，试验温度和冲击吸收能量合格指标符合基材材料标准或材料订货技术要
           求的规定；
     h)    当采用现行行业标准《压力容器用复合板》NB/T 47002 之外的复合钢板标准，其技术要求和
           使用温度范围应符合 a)～g)的规定，其中复合钢板复合界面的结合剪切强度，不锈钢-钢复合
           板和镍-钢复合板应不小于 210MPa；钛-钢复合板不小于 140MPa，铜-钢复合板不小于 100MPa，
           锆-钢复合板不小于 140MPa；
     i)    当选用基材的标准抗拉强度下限值大于 540MPa 的复合板，还应符合相应的技术要求。
6.2 钢管
6.2.1 常用于换热管的无缝管标准及精度等级见表 6.2.1。钢制换热管的外径、壁厚允许偏差的精度等
级要求应符合现行行业标准《锅炉、热交换器用管订货技术条件 第 1 部分：通则》NB/T 47019.1 的规
定。
              表 6.2.1 换热管常用无缝管标准及精度等级要求
           管材                  标准号                 精度等级要求（按管材标准）    备   注

     碳素钢和低合金 钢     GB/T 9948、GB/T 6479、GB/T 5310        高级         冷拔（轧 ）管
          高合金钢               GB/T 13296               标准中不分级       冷拔（轧 ）管
     奥氏体-铁素体型双相
                             GB/T 21833                 高级         冷拔（轧 ）管
         不锈钢
          镍及镍合金        NB/T 47047 、GB/T 30059         标准中不分级       冷拔（轧 ）管
6.2.2 现行国家标准《流体输送用不锈钢焊接钢管》GB/T 12771 中焊接钢管的使用应符合国家标准《压
力容器 第 2 部分：材料》GB/T 150.2-2011 中 5.2 的有关规定，且不应用作换热管。


12
                                                             SH/T 3075—2024

6.2.3 现行国家标准《锅炉和热交换器用奥氏体不锈钢焊接钢管》GB/T 24593 中焊接钢管的使用应符
合国家标准《压力容器 第 2 部分：材料》GB/T 150.2-2011 中 5.2.5 的有关规定。
6.2.4 设计压力大于等于 10.0MPa 的压力容器用碳素钢和低合金钢钢管，应逐根按行业标准《承压设
备无损检测 第 3 部分：超声检测》NB/T 47013.3-2015 的要求进行超声检测，I 级合格。
6.2.5 钢制换热管除符合相关管材标准和设计文件的要求外，还应符合现行行业标准《锅炉、热交换器
用管订货技术条件》NB/T 47019.1～47019.6 的有关规定。
6.2.6 对于采用现行国家标准《优质碳素结构钢》GB/T 699 和现行国家标准《不锈钢棒》GB/T 1220
中的钢棒制造的接管，应分别符合国家标准《压力容器 第 2 部分：材料》GB/T 150.2-2011 中 5.1.8 和
5.2.9 的有关规定。
6.2.7 用作压力容器壳体的钢管应符合相应管材标准的要求，宜采用无缝管。此外还应符合下列要求：
      a)   当采用焊接管时，应选择管材标准中逐根进行 100%射线检测或 100%涡流检测的焊接管，且
           不得用于设计压力大于或等于 10.0MPa ，不得用于毒性程度为极度或高度危害的介质、不得
           用于有晶间腐蚀倾向的场合；
      b)   管子应按表 6.2.9 的要求复验力学性能，并应符合相应管材标准或设计文件的要求。现行国
           家标准《石油裂化用无缝钢管》GB/T 9948 或现行国家标准《高压化肥设备用无缝钢管》GB/T
           6479 的钢管用作设计压力小于 1.6MPa 的压力容器壳体时，可不进行力学性能的实验。奥氏
           体不锈钢无缝钢管等管材标准中未要求冲击试验的，可免做；
                       表 6.2.7 用作压力容器壳体的管材复验要求
     设计压力 P ，MPa       拉伸试验 a             常温冲击试验 a              金相检验

      0.1≤p＜1.6        每批取 2 根                -                    -
       1.6≤p＜4.0       每批取 2 根         每批取 2 根，每根取一组               -
      4.0≤p＜10.0   每批取 10％，但不少于 2 根 每批取 10％，但不少于 2 根，每根取一组         -
        p≥10.0           逐根              逐根，每根取一组              每批取 2 根
 a   当钢管根数小于或等于 2 根时，改为每批取 1 根或逐根。

      c)   用作Ⅱ 、Ⅲ类压力容器壳体的钢管，应按照相应的设备设计要求进行力学性能复验，设备制
           造厂应逐根管子按不低于设备液压试验的压力进行水压试验。Ⅰ类压力容器壳体用钢管，如钢
           厂已做水压试验者，可不再复验。
6.3   锻件
6.3.1 压力容器用钢锻件应符合现行行业标准《承压设备用碳素钢和合金钢锻件》NB/T 47008 、《低
温承压设备用合金钢锻件》NB/T 47009 和《承压设备用不锈钢和耐热钢锻件》NB/T 47010 的规定。
6.3.2 压力容器用钢锻件的级别应根据锻件的使用条件、规格和质量，按 6.3.2.1 至 6.3.2.3 条的规定确
 定，并在设计文件和钢锻件订货技术要求中注明。
6.3.2.1 下列钢锻件应符合Ⅳ级锻件要求:
      a)   用作圆筒和封头的筒形、环形、碗形锻件；
      b)   设计压力大于等于 10.0MPa ，或公称厚度大于 300mm，且成品质量大于 500kg 的锻件。
6.3.2.2    下列钢锻件应符合Ⅲ级或Ⅳ级要求：
      a)   设计压力大于等于 10.0MPa ，或公称厚度大于 200mm，且成品质量大于等于 500kg 的锻件；
      b)   公称厚度大于 300mm 的锻件；
      c)   标准抗拉强度下限值大于 540MPa，且公称厚度大于 200mm 的低合金锻件；
      d)    盛装介质的毒性程度为极度或高度危害的锻件；
      e)   换热器管板锻件；
      f)设计压力大于等于 1.6MPa，或公称厚度大于 200mm 的低温容器用低合金钢锻件。
6.3.2.3 压力容器受压元件用的其他钢锻件应不低于Ⅱ级的要求。
6.3.3 当对钢锻件有晶粒度要求时，应在设计文件和和钢锻件订货技术要求中注明，锻件晶粒度应按
现行国家标准《金属平均晶粒度测定方法》GB/T 6394 的要求进行检验：

                                                                         13
SH/T 3075—2024


     a)    碳钢和低合金钢锻件应有 5 级或更细的晶粒度；
     b)不锈钢锻件宜具有 3 级或更细的晶粒度。
6.3.4 当对钢锻件有非金属夹杂物的要求时，应在设计文件和钢锻件订货技术要求中注明，非金属夹
杂物应按国家标准《钢中非金属夹杂物含量的测定 标准评级图显微检验法》GB/T 10561—2024 进行检
验，要求 A 、B 、C 、D 粗、细类和 Ds 类夹杂物均不大于 1.5 级，A 、B 、C 、D 粗、细类夹杂物总和分
别不得大于 4.5 级。
6.3.5 用于设计温度高于 300℃的 20MnMoNb 、20MnNiMo 和 12Cr2Mo1V 的Ⅲ级或Ⅳ级锻件，应在
设计文件和和钢锻件订货技术要求中明确规定按批 (Ⅲ级）或逐件 (Ⅳ级）进行不低于设计温度的高温
拉伸试验。
6.4   紧固件
6.4.1 螺柱与螺母的组合使用、使用温度范围及推荐适用范围可按表 6.4.1 ，也可选用有使用经验的其
他组合。通常情况下，螺柱材料硬度宜比螺母材料硬度稍高(约 30 HBW)，其差值可通过选用不同钢材
或采用不同热处理制度而获得。
6.4.2 碳素钢螺柱所用的毛坯应进行正火热处理。低合金钢螺柱所用的毛坯应按国家标准《压力容器
第 2 部分：材料》GB/T 150.2-2011 的表 13 的规定进行调质热处理。经热处理的碳素钢和低合金钢螺柱
所用的毛坯的力学性能试验要求按照国家标准《压力容器 第 2 部分：材料》GB/T 150.2-2011 的 7.1.3
的有关规定。
6.4.3 湿硫化氢环境下的螺栓材料应符合现行行业标准《石油化工湿硫化氢环境设备设计导则》SH/T
3193 的相关规定。
6.4.4 用于反应器中大于 M36、疲劳容器、设计温度大于 300℃的容器的外部承压用低合金钢螺柱应
符合下列要求：
     a)    螺柱材料应按批进行-20℃冲击试验，三个试样的冲击吸收能量平均值 KV2 ≥54J，允许其中
           一个试样 KV2 ≥38J；
     b)    螺柱材料应按批检测断后伸长率 A≥25%；
     c)    在加工螺纹之前按照现行行业标准《承压设备无损检测 第 4 部分:磁粉检测》NB/T 47013.4
           或《承压设备无损检测 第 5 部分:渗透检测》NB/T 47013.5 进行 100%MT 或 100%PT 检测，
           合格级别为 Ⅰ级；对于大于等于 M36 的螺柱应按照现行行业标准《承压设备无损检测 第 3
           部分：超声检测》NB/T 47013.3 进行 100%UT 检测，合格级别为 Ⅰ级。

                       表 6.4.1     紧固件的使用温度范围及适用范围
            螺柱材料                          匹配的螺母材料
                                                               使用温度范围
                                                                                推荐适用范围
     钢号     使用状态    钢材标准           钢号       使用状态    钢材标准          ℃

     20       正火    GB/T 699      10、15      正火     GB/T 699     -20～350
                                                                               适用于p≤10.0MPa
     35       正火    GB/T 699      20、25      正火     GB/T 699      0～350        的容器。密封要求
                                                                               高时，使用温度宜
 40MnB、
              调质   GB/T 3077     40Mn、45     正火     GB/T 699      0～400        小于等于 200℃
40MnVB、
   40Cr
                                 40Mn、45     正火     GB/T 699     -10～400
 30CrMoA      调质   GB/T 3077
                                 30CrMoA     调质    GB/T 3077   -100～500 a ，b   适用于p≥2.5MPa
                                                                               的容器。密封要求
                                 45、40Mn     正火     GB/T 699     -10～400       高时，使用温度宜
 35CrMoA      调质   GB/T 3077                                                   小于等于 400℃
                                 30CrMoA、    调质    GB/T 3077   -70～500 a ，b
                                  35CrMoA

35CrMoVA      调质   GB/T 3077     35CrMoA、    调质    GB/T 3077     -20～425
                                 35CrMoVA



14
                                                                                         SH/T 3075—2024

                                                                                         适用于p≥2.5MPa
                                      30CrMoA、                                           的容器。密封要求
                                                   调质         GB/T 3077    -20～500
                                       35CrMoA                                           高时，使用温度宜
                                                                                         小于等于 450℃
25Cr2MoVA           调质    GB/T 3077
                                                                                         适用于p≥2.5MPa
                                                                                         的容器。密封要求
                                      25Cr2MoVA    调质         GB/T 3077    -20～550
                                                                                         高时，使用温度宜
                                                                                         小于等于 510℃
                                      35CrMoA、
40CrNiMoA           调质    GB/T 3077                调质         GB/T 3077   -50～350 a ，c   适用于低温密封
                                      40CrNiMoA
  S45110                                 S45110
                    调质    GB/T 1221                调质         GB/T 1221    -20～600       适用于高温密封
(12Cr5Mo)                              (12Cr5Mo)
                                                                                         适用于有抗腐蚀性
     S42020         调质    GB/T 1220     S42020     调质         GB/T 1220     0～400        要求且需要较高紧
    (20Cr13)                           (20Cr13)                                          固件强度

    S30408 d        固溶    GB/T 1220     S30408     固溶         GB/T 1220   -253～700

    S31008          固溶    GB/T 1220     S31008     固溶         GB/T 1220   -253～800       适用于低温或高温
                                                                                         的密封
    S31608          固溶    GB/T 1220     S31608     固溶         GB/T 1220   -253～700

    S32168          固溶    GB/T 1220     S32168     固溶         GB/T 1220   -253～700
a  当使用温度低于-20℃时，应进行使用温度下的低温冲击试验，低温冲击吸收能量值应按照国家规定《压力容器 第
  2 部分：材料》GB/T 150.2-2011 表 14 的规定。
b
   30CrMoA 和35CrMoA 螺柱用钢用于低于-40℃~-70℃时，其化学成分（熔炼分析）中磷、硫含量应为P≤
  0.020% 、S≤0.010%。
c  40CrNiMoA 螺柱用钢和使用温度低于-70℃~-100℃的30CrMoA 螺柱用钢，其化学成分（熔炼分析）中磷、
硫含量应为 P≤0.015%、S≤0.008%。
d
    固溶处理后经应变强化处理的 S30408 螺柱用钢要求应按照国家标准《压力容器 第 2 部分：材料》GB/T
  150.2-2011 中 7.2.5 的有关规定。



6.4.5 石油化工常用的金属材料垫有金属平垫、金属环垫（主要有八角垫和椭圆垫）和透镜垫等。常
用金属材料垫的使用温度和适用场合见表 6.4.5。

                            表 6.4.5   常用金属材料垫的使用温度和适用场合
                                       推荐最高使        最高硬度
         材     料          标准号                                               适用介质场合举例
                                       用温度 ℃         HBW
                                                                   260℃以下的蒸汽、冷氢气、空气、干氯
         纯     铁a        GB/T 9971        540           90
                                                                          气、碱类溶液
                                                                   260℃以下的蒸汽、冷氢气、空气、干氯
         08、10           GB/T 699         540           120
                                                                          气、碱类溶液
            S11203       GB/T 1220        650           130
                                                                    含硫油品、蒸汽、硫化氢、氨水、中高
          (022Cr12)      GB/T 4237                                          温氢气
            S11348       GB/T 1220                                  含硫油品、蒸汽、硫化氢、氨水、中高
                                          650           140
         (06Cr13Al)      GB/T 4237                                          温氢气
           S30408
        (06Cr19Ni10)                      540           160        水和水溶液、污油、污水、高温蒸汽、
                         GB/T 1220                                 冷硫酸、一般溶剂（如甲醇、苯类）、冷
           S30403        GB/T 4237
       (022Cr19Ni10)                      450           150         温碱类溶液、260℃以下的氧气、油品
           S31668        GB/T 1220                                 高温油品、一般溶剂（如甲醇、苯类）、
                                          540           160
    (06Cr17Ni12Mo2Ti)    GB/T 4237                                   高温蒸汽、硫酸钠、氢气、尿素
                                                                   腐蚀性较高的介质（如硫酸、亚硫酸及
         S31603          GB/T 1220        450           150        其盐类）、氢氧化钾、少量氯化物等但不
    (022Cr17Ni12Mo2)     GB/T 4237
                                                                          耐氢氟酸
                                                                                                       15
SH/T 3075—2024

                                                                               空气、水、干氯气、浓硝酸、260℃以下
          铝(1060)            GB/T 3880            200              30
                                                                                蒸汽、一般溶剂，不耐盐类和碱类
          纯铜(T3)             GB/T 2040            300              50               260℃以下氧气、蒸汽、一般溶剂
     a
         纯铁的化学成分(%)应为：C＜0.05；Si＜0.40；Mn＜0.60；P＜0.035；S＜0.040。


6.4.6       石油化工常用的非金属和半金属垫片的适用场合见表 6.4.6-1 和表 6.4.6-2。

                                 表 6.4.6-1    常用非金属垫片的使用和适用场合
                                推荐使用压力                  推荐使用温度 t           最大(p×T)
           材   料                                                                         适用的介质场合举例
                                  MPa                      ℃               MPa×℃
                                                                                         水、海水、硫化氢、
         非石棉纤维橡胶              ≤4.0(或 Class 300)          -40～200              960
                                                                                          空气、氮气、蒸汽
                                                                                      水、氨、酸、碱、空气、油气、高
         增强柔性石墨板 a            ≤6.3(或 Class 600)         -240～650 b           1200     温烟气、低温液化气、蒸汽、烃类、
                                                                                       氢气及各类渗透性强的气体等
                                                                                      硫酸、硝酸、盐酸、碱类及各类溶
     聚四氟乙烯包覆垫片                ≤4.0(或 Class 300)           ≤150                        剂、石油类等腐蚀严重的场合，也
                                                                                          适用于氧气环境
     a   增强柔性石墨板是由不锈钢冲齿或冲孔芯板与膨胀石墨粒子复合而成，不锈钢冲齿或冲孔芯板起增强作用。
     b
         柔性石墨带用于氧化性介质时，建议最高使用温度为 450℃。



                                 表 6.4.6-2    常用半金属垫片的使用和适用场合
                                                   推荐使用压力               推荐使用温度 t
                     材   料                                                               适用的介质场合举例
                                                     MPa                   ℃

                奥氏体不锈钢+非石棉纤维带                                            -100～250        水、海水、硫化氢
     缠绕式                                           ≤42(或 Class                        空气、氮气、蒸汽、氨、酸、碱、
                奥氏体不锈钢+柔性石墨带                                             -200～650a
     垫片                                              2500) b                          油气、高温烟气、低温液化气、液
                奥氏体不锈钢+聚四氟乙烯带                                            -200～200     化石油气及各类渗透性强的气体

     金属齿            奥氏体不锈钢+柔性石墨
                                                   ≤42(或 Class           -200～650a    较适用于中、高压法兰密封，以及
     型组合
                                                     2500)                            换热器法兰等较大直径法兰密封
     垫片         奥氏体不锈钢+聚四氟乙烯                                             -200~200
               柔性石墨外包覆镀锌薄钢板或
     金属包           08F 薄钢板                         ≤15(或 Class             ≤400
                                                                                        较适用于凹凸式法兰密封
     覆垫片                                              900)
               柔性石墨外包奥氏体不锈钢薄板                                              ≤600 a
     复合柔                                           ≤26(或 Class
                    奥氏体不锈钢+柔性石墨
                                                      1500)              -196～650 a
     性石墨                                                                              适用绝大多数介质场合，较适用于
     波齿金                                           ≤26(或 Class                        换热器法兰等较大直径法兰密封
               碳钢和铁素体不锈钢+柔性石墨                                            -20～400
     属板                                               1500)
     a   柔性石墨带用于氧化性介质时，建议最高使用温度为 450℃。
     b   压力等级为 Class600、Class900、Class1500、Class2500 以及所有采用聚四氟乙烯为填充材料的缠绕垫应设置内环。


7        腐蚀环境下选材要求

7.1 高温临氢环境
7.1.1 高温（ t ≥200℃) 且大于 0.7MPa 的氢气会对压力容器钢材造成氢腐蚀，临氢压力容器用钢依
据附录 C《临氢环境用钢选材图》进行选择。
7.1.2 临氢压力容器用铬钼钢的要求见附录 D 。临氢压力容器用铬钼合金钢钢板应符合现行国家标准
《临氢设备用铬钼合金钢钢板》GB/T 35012。


16
                                                                 SH/T 3075—2024

7.2 高温（t ≥260℃) 含硫油环境
7.2.1 处于高温（t ≥260℃) 含硫油环境的压力容器用钢会产生硫和硫化物引起的腐蚀，根据容器的操
作温度和硫含量（质量分数）从附录 E《经修正的 McConomy 曲线》 中查取钢材的腐蚀率。
7.2.2 按照预期的容器设计使用年限确定腐蚀裕量。
7.2.3 当腐蚀裕量超过 6mm 时，应选用耐蚀性能更好的材料。
7.3 高温（t ≥230℃) H2+H2S 环境
7.3.1 处于高温（ t ≥230℃) H 2 +H 2 S 环境的压力容器用钢会产生硫化氢腐蚀，根据容器的操作温度和
硫化氢浓度（摩尔分数）从附录 F《高温 H 2 S/H 2 腐蚀曲线》中查取钢材的腐蚀率。
7.3.2 按照预期的容器设计使用年限确定腐蚀裕量。
7.3.3 当腐蚀裕量超过 6mm 或对腐蚀产物有限制时，应选用耐蚀性能更好的材料。
7.3.4 炼油厂主要高硫原油加工装置的压力容器选材按现行行业标准《高硫原油加工装置设备和管道设
计选材导则》SH/T 3096。
7.4 环烷酸（酸值大于 0.5mgKOH/g）腐蚀环境
7.4.1 使用温度低于 240℃, 设备材料以选用碳素钢为主。
7.4.2 在 220℃到240℃之间，当存在流速较高或其它加重腐蚀的影响因素，可以选用较高等级材料。
7.4.3 使用温度在 240℃~288℃之间，可选用 S30403（022Cr19Ni10）、S30408（06Cr19Ni10）、S32168
（06Cr19Ni11Ti）或其复合材料，若实际生产表明发生了明显的环烷酸腐蚀，或者介质流速大于或等于
30m/s，则可选择 S31603（022Cr17Ni12Mo2）或其复合材料。
7.4.4 使用温度大于等于 288℃ , 应根据流速选用 S32168（06Cr19Ni11Ti）、S31603（022Cr17Ni12Mo2）、
S31703（022Cr19Ni13Mo3）或其复合材料。
7.4.5 炼油厂主要高酸原油加工装置的压力容器选材按现行行业标准《高酸原油加工装置设备和管道设
计选材导则》SH/T 3129。

7.5 Ⅰ类湿硫化氢腐蚀环境
7.5.1 确定Ⅰ类湿硫化氢腐蚀环境的条件见附录 G 的 G.2.1 条。
7.5.2 在Ⅰ类湿硫化氢腐蚀环境中使用的普通碳素钢及碳锰钢除符合相应材料标准外，还应符合下列要
求：
7.5.2.1 材料的力学性能（试样须经模拟焊后热处理）和使用状态按下列要求：
    a) 材料标准规定的屈服强度下限值 ReL 不宜大于 355MPa；
    b) 材料实测的最高抗拉强度 Rm≤630MPa；
    c) -20℃冲击吸收能量合格指标为：
        对于普通碳素钢 Q245R 钢板、 10 和20 钢管、20 锻件：三个试样的平均值 KV2 ≥34J，允许
        其中一个 KV2 ≥26J；
        对于碳锰钢 Q345R 钢板、16Mn 钢管、16Mn 锻件：三个试样的平均值 KV2 ≥41J ，允许其中
        一个 KV2 ≥31J；
    d) 材料使用状态：正火（允许加速冷却）+ 回火、正火。
7.5.2.2 普通碳素钢和碳锰钢的钢板中的硫（S）和磷（P）含量应符合表 7.5.2.2 的规定，锻件和钢管
中的硫、磷含量也应相应降低。
                   表 7.5.2.2 普通碳素钢和碳锰钢板中硫、磷含量要求
         化学成分/%（质量分数）                 S                   P

              熔炼分析                  ≤0.006              ≤0.012

              成品分析                  ≤0.008              ≤0.015
7.5.2.3 普通碳素钢和碳锰钢的碳当量 CE(%)按厚度要求限制如下：
    a) 当厚度小于等于 38mm 时， CE(%)≤0.43%；
    b) 当厚度大于 38，小于等于 64mm 时，CE(%)≤0.45%；
    c) 当厚度大于 64，小于等于 102mm 时，CE(%)≤0.46%；
    d) 当厚度大于 102mm 时，CE(%)≤0.48%。

                                                                             17
SH/T 3075—2024

    注：CE(%)=C+Mn/6+（Cr+Mo+V）/5+（Ni+Cu）/15。元素以成分分析重量百分比代入，%（质量分数）。
7.5.2.4 钢板和锻件应逐张（件）进行布氏硬度检测，硬度值应不大于 200HBW。
7.5.2.5 材料模拟焊后热处理按以下要求：
    a)  焊后热处理温度应尽可能取标准要求的上限，热处理后硬度应不大于 200HBW；
    b) 热处理后，不允许在材料接触介质的一侧打钢印标识。
7.5.2.6 钢板厚度大于等于 12mm 时，应按 NB/T 47013.3-2015 进行 100%超声检测，合格级别至少为
Ⅱ级。
7.5.3 当容器内部采用不锈钢复合材料（或堆焊层）时可不按 7.5.2 条的规定。
7.6 Ⅱ类湿硫化氢腐蚀环境
7.6.1 确定Ⅱ类湿硫化氢腐蚀环境的条件参见附录 G 的 G.2.2 条。
7.6.2 在Ⅱ类湿硫化氢腐蚀环境中工作的压力容器采用抗 HIC 普通碳素钢和碳锰钢除满足 7.5.2 条的要
求外，还应符合下列要求：
7.6.2.1 钢材的冶炼应采用电炉（或转炉）冶炼并加炉外精炼方法（或其他高质量的冶炼方法），钢
材应为本质细晶粒钢。
7.6.2.2 钢材化学成分应控制：Ti≤0.01%，B≤0.0005%，Nb+V≤0.030%。钢板中的硫（S）和磷（P）
含量应符合表 7.6.2 的规定，Mn≤1.35% ，[O]≤0.0030% 。锻件和钢管中的硫、磷含量也应相应降低。
              表 7.6.2.2 抗 HIC 普通碳素钢和碳锰钢板中硫、磷含量要求
          化学成分/%（质量分数）            S                P

                 熔炼分析           ≤0.002           ≤0.008

                 成品分析           ≤0.003           ≤0.010
7.6.2.3 普通碳素钢和碳锰钢的碳当量 CE(%)要求限制如下：
    a) 对普通碳素钢，CE(%)≤0.40%；
    b) 对碳锰钢，当厚度不大于 50mm 时，CE(%)≤0.43%；当厚度大于 50mm，小于等于 100mm 时，
        CE(%)≤0.45%；当厚度大于 100mm ，CE(%)≤0.48%（目标值 CE(%)≤0.45%）。
7.6.2.4 材料供货状态应为正火或正火（允许加速冷却）+ 回火。
7.6.2.5 钢板和锻件经模拟焊后热处理后的力学性能除符合相关材料标准中规定外，还应满足以下要
求：
    a) 厚度大于 50mm 的钢板应按照现行国家标准《厚度方向性能钢板》GB/T 5313 进行厚度方向的
        性能试验，其厚度方向（z 向）的拉伸断面收缩率Zz≥35%（三个试样平均值），单个试样最
        低值≥25%；
    b) 抗 HIC 普通碳素钢钢板和锻件-20℃冲击吸收能量三个试样的平均值 KV2 ≥34J，允许其中一个
        KV2 ≥26J；抗 HIC 碳锰钢钢板和锻件-30℃冲击吸收能量三个试样的平均值 KV2 ≥41J ，允许其
        中一个 KV2 ≥31J。
7.6.2.6 钢板厚度大于 12mm 时，应按现行行业标准《承压设备无损检测 第 3 部分：超声检测》NB/T
47013.3 进行 100%超声检测，合格级别为 Ⅰ级。同时距焊接坡口 100mm 范围内附加 100%斜探头超声
检测，合格级别按行业标准《承压设备无损检测 第 3 部分：超声检测》NB/T 47013.3-2015 附录 D 的
规定。
7.6.2.7 钢板和锻件的晶粒度应符合现行国家标准《金属平均晶粒度测定法》GB/T 6394 的要求， 晶
粒度不粗于 6 级。
7.6.2.8 锻件和厚度大于 20mm 的钢板应按照国家标准《钢中非金属夹杂物含量的测定-标准评级图显
微检验法》GB/T 10561-2023 规定的 B 法进行细系、粗系非金属夹杂物评定，硫化物类（A 类）、氧化
铝类（B 类）、硅酸盐类（C 类）及球状氧化物类（D 类）的细系、粗系均不得大于 1.5 级，单颗粒球
类（DS 类）不大于 1.5 级，且应满足 A+C≤2.0 ，B+D≤2.0 ，A+B+C+D+DS≤4.5 级。
7.6.2.9 抗 HIC 钢板应进行抗 HIC 试验：
    a) 试验方法按现行国家标准《管线钢和压力容器钢抗氢致开裂评定方法》GB/T 8650 ，A 溶液；
    b)   同熔炼炉、同热处理制度、同厚度的钢板组成一批，每批进行一次试验；
    c)   试样按照现行国家标准《管线钢和压力容器钢抗氢致开裂评定方法》GB/T 8650 中的全厚度阶


18
                                                                                                   SH/T 3075—2024

        梯形取样，每个试样的厚度不大于 30mm；
    d) 裂纹长度率（CLR）、裂纹厚度率（CTR）个裂纹敏感率（CSR）应满足：CLR＜5% ；CTR
         ＜1.5%；CSR＜0.5%。
7.6.2.10 抗 HIC 钢板应按照现行国家标准《金属在硫化氢环境中抗硫化物应力开裂和应力腐蚀开裂
的实验室试验方法》GB/T 4157 进行抗硫化物应力腐蚀（SSC）试验，其门槛值应大于等于 0.8 倍的材
料标准室温屈服强度 ReL。
7.6.3 当容器内部采用不锈钢复合材料（或堆焊层）时可不按 7.6.2 条的规定。复合材料的要求应符合
SH/T 3193 的相关规定。
7.7 NaOH 溶液腐蚀环境
7.7.1 在 NaOH 溶液环境下工作的压力容器选材可按图 7.7.1 进行。对于处于 C 区的工况，可以根据
工程经验，采用合适的材料。
                   280

                   260
                                             C 区
                                                                                        120
                   240
                                                                                        110
                    220
                                                                                        100
                    200
                                                                                        90
                                             B 区
                    180
                                                                                        80
                    160
                                                                                        70
                    140
                                                                                        60

                    120                                                                 50

                    100                                                                 40

                                             A 区
                    80                                                                  30

                                                                                        20
                    60
                                                                                        10
                    40
                                                                                        0
                    20


                             2-5   10               20         30        40        50

                                                   NaOH溶液浓度（质量分数）,%
                                   注：碳钢是指普通碳素钢和碳锰钢。
                 图 7.7.1 钢材在氢氧化钠溶液中使用温度与浓度的关系
7.7.2 当 NaOH 溶液浓度大于 5%时，在一定的温度下，采用碳钢会引起应力腐蚀开裂。碳钢的使用
温度和 NaOH 溶液浓度（质量分数）位于图 7.7.1 中 A 区时可不进行消除应力热处理，但有内伴热的
碳钢管线焊接接头以及接触 NaOH 溶液的伴热弯曲元件和焊接接头应进行消除应力热处理。超过图
7.7.1 中 A 区，位于 B 区时，碳钢焊接接头及弯曲元件应进行消除应力热处理。当位于图 7.7.1 中的 C
区时，原则上选用镍合金材料。当位于图 7.7.1 中的 D 区时，即 NaOH 溶液浓度小于 5%时，可采用碳
钢，且当 NaOH 溶液浓度小于 2%时，碳钢可不进行消除应力热处理；根据工程经验，在 D 区内的碳
钢可不进行消除应力热处理，但应排除死区浓缩情况。在温度低于 46℃时，在各种浓度的 NaOH 溶液
环境中可使用碳钢且可不进行消除应力热处理（有伴热情况除外）。
7.7.3 当碳钢的使用温度—NaOH 浓度关系高于表 7.7.3 中的规定时，碳钢应进行焊后热处理。
                         表 7.7.3    碳钢的使用温度与 NaOH 浓度关系

            NaOH 浓度，%         5         10          15    20        30        40   50         60   70

            使用温度， ℃          85         76          70    65        54        48   43         40   38


7.7.4   在一定情况下，300 系列的奥氏体不锈钢可用于 NaOH 溶液，腐蚀情况见图 7.7.4。




                                                                                                               19
SH/T 3075—2024




                  图 7.7.4   NaOH 溶液环境中300 系列奥氏体不锈钢的腐蚀


7.8 液氨应力腐蚀环境
7.8.1 容器接触的介质为液氨，并同时符合下列条件时，即为液氨应力腐蚀环境：
     a)    介质为液态氨，含水量小于或等于 0.2%，且有可能受空气（O2 或 CO2 ）污染的场合；
     b)    操作温度高于-5℃。
7.8.2     在液氨应力腐蚀环境中使用的碳素钢和碳锰钢（包括焊接接头） ， 应符合下列要求：
     a)    材料要求按 7.5.2 条；
     b)    焊后进行消除应力热处理；
7.9 HF 腐蚀环境
    HF 腐蚀环境下的压力容器用钢的基本要求见附录 H。

8    低温容器用钢材

8.1 基本规定
8.1.1 设计温度低于-20℃的碳素钢、低合金钢和铁素体不锈钢制容器，以及设计温度低于-196℃的奥
氏体不锈钢制容器属于低温压力容器（简称低温容器）。
8.1.2 低温容器用钢材除满足本标准的规定外，还应符合相关标准规范的要求。
8.2 低温用低合金钢的要求
8.2.1 低温容器非受压元件应是具有足够韧性且焊接性能良好的钢材。
8.2.2 低温用低合金钢应 以正火 、正火加 回火或调质状态供货。
8.2.3 低温用低合金钢均应进行夏比（V 型缺口）冲击试验（符合国家标准《压力容器 第 3 部分：设
计》GB/T 150.3—2011 附录 E 中 E.1.4 条“低温低应力工况”下的受压元件用钢除外）。试验温度不得高
