Repository: hangcheng2012/my-skills

# 压力容器专家 — 知识库

将标准 PDF 文件放入 `standards/` 目录，运行处理脚本即可提取文本并建立索引。

**支持文本型 PDF 和扫描版 PDF（自动 OCR）。**

## 目录结构

```
knowledge/
├── README.md
├── standards/   ← 放置 PDF 标准文件（GB150、ASME、API 650 等）
├── extracted/   ← 自动生成的纯文本（不要手动修改）
└── index.json   ← 知识库索引（自动维护）
```

## 环境准备

### 基础依赖（文本型 PDF）

```bash
pip install pdfplumber
```

### OCR 依赖（扫描版 PDF）

扫描版 PDF 需要额外安装 Tesseract OCR：

```bash

# Python 包
pip install pytesseract pdf2image Pillow

# 系统工具 + 中文语言包
apt install tesseract-ocr tesseract-ocr-chi-sim poppler-utils
```

检查环境是否就绪：

```bash
python3 scripts/process_pdf.py --check
```

File: pressure-vessel-expert/knowledge/extracted/HGT 20581-2020 钢制化工容器材料选用规范.txt (part 4 of 4)
          19     4                4               4            4      4
82
                                             表 5.3.3 (续)
                                                                                                                                    ，总量
规庭型号
                                                                                            2.0
SNi2061     ERNi-1    0.15   1.0   1.0    0.0却   0.015   0.7   0.2    三，， 92.0        1.5   ~                                       0.50
                                                                                            3.5
                             2.0                               28.0    62.0                 1.5
SNi4060 ERNiCu-7 0.15        ~     2.5    0.0却   0.015   1.2    ~       ~             1.2   ~                                       0.50
                             4.0                               32.0    69.0                 3.0
                             2.5                                                                  18.0
                                                                                 a
SNi6082     ENiCr-3   0.10   ~     3.0 0.020 0.015 0.50        0.50 -;:::67.0               0.7   ~      2.0~3.0                    0.50
                             3.5                                                                  22.0
                                   6.0                                                            14.0
                                                                                 a
SNi6062 ERNiCrFe-5 0.08      1.0   ~      0.020 0.015    0.3   0.50 -;:::70.0                     ~      1.5~3.0                    0.50
                                   10.0                                                           17.0
                             2.0                                                            2.5   14.0
SNi7092 ERNiCrFe-6 0.08      ~     8.0    0.020 0.015    0.3   0.50 -;:::67.0               ~     ~                                 0.50
                             2.7                                                            3.5   17.0
                                   4.0                                                                             26.0   0.2
SNi1001 ERNiMo-1 0.08        1.0   ~      0.020 0.015    1.0   0.50 二:0 55.0 2.5                  1.0              ~      ~     1.0 0.50
                                   7.0                                                                             30.0   0.4
                                   4.0                                                            4.0              23.0
SNi1004 ERNiMc•3 0.12        1.0   ~      0.020 0.015    1.0   0.50 -;:::62.0 2.5                 ~                ~      0.6   1.0 0.50
                                   7.0                                                            6.0              26.0
      注:表中所列化学成分除己规定外，单个值均指最大值。

      a 当规定时， Co:::;0.12 '1毛。
      b 当规定时， Ta 运 0.30'1毛。




118
                                                 附录 D (资料性) 碳钢、不锈钢、镇基合金
                                                       异种金属焊接材料选用表
        D. 0.1   碳钢、不锈钢及镰基合金的异种金属的焊接材料选用可参考表 D.O.l 。

                                                   表 D.O.l    碳钢、不锈钢及镇基合金异种金属焊接材料选用表
             材料            纯镶        蒙乃尔 400     蒙乃尔 K500      1n∞ne1600       Incolloy 800     不锈钢          碳钢         70/30 铜镰合金   海氏合金 B         海民合金 C       备注
                          ERNi-l      ERNi-l       ERNi-l        ERNi-l          ERNi-l         ERNi-l      ERNi-l        ERNi-l      ERNiCr-3       ERNiCr-3
             纯镇            ENi-l     ERNiCu-7     ERNiCr-3      ERNiCr-3        ERNiCr-3       ERNiCr-3                   ERCuNi     ERl'证iCrFe-6   ERNiCrFe-6
                                                                                              ERNiCrFe-6
                          ENi-l      ERNiCu-7     ERNiCu-7      ERNiCr-3        ERNiCr-3        ERNi-l      ERNi-l       ERNiCu-7     ERNiCu-7       ERNiCr-3
           蒙乃尔 400
                         ENiCu-7      ENiCu-7                  ERNiCrFe-6      ERNiCrF巳 -6                                                          ERNiCrFe-6
                         ENiCu-7      ENiCu-7     ERNiCu-7      ERNiCr-3        ERNiCr-3       ERl'心Cr-3   ERNi-l        ERNiCu-7     ERNiCu-7       ERNiCr-3
          蒙乃尔巴00
                                                               ERNiCrFe-6      ERNiCrFe-6     ERNiCrFe-6                                            ERNiCrFe-6
                           ENi-l     ENiCrFe-2    ENiCrFe国2    ERNiCrFe-5       ERNiCr-3       ERNiCr-3   ERNiCr-3        ERNi-l      ERNiCr-3       ERNiCr-3
           1ncone1600    ENiCrFe-2   ENiCrFe-3    ENiCrFe-3     ERNiCr-3       ERNiCrFe-6     ERNiCrFe-6 ERNiCrFe-6                  ERNiCrFe-6     ERNiCrFe-6
                         ENiCrFe-3                            ENiCrFe-l 或 3
                           ENi-l     ENiCrFe-2    ENiCrFe-2    ENiCrFe-2        ERNiCr-3       ERNiCr-3     ERNiCr-3      ERNi-l      ERNiCr-3       ERNiCr-3
          1ncolloy 800   ENiCrFe-2   ENiCrFe-3    ENiCrFe-3    ENiCrFe-3      ENiCrFe-2 或 3 ERNiCrFe-6     ERNiCrFe-6                ERNiCrFe-6     ERNiCrFe-6
                         ENiCrFe-3
                           ENi-l     ENiCu-7      ENiCu-7      ENiCrFe-2       ENiCrFe-2                    ERNiCr-3      ERNi-l      ERNiCr-3       ERNiCr-3
            不锈钢                                                ENiCrFe-3       ENiCrFe-3                   ERNiCrFe-6                ERNiCrFe-6     ERNiCrFe-6
                                                                                                                                      ERNiMo-3      ERNiMo-3
                           ENi-l     ENiCu-7      ENiCu-7      ENiCrFe-2       ENiCrFe-2      ENiCrFe-2                   ERNi-l      ERNiCr-3       ERNiCr-3
             碳钢
                                                               ENiCrFe-3       ENiCrFe-3      ENiCrFe-3                               ERNiMo-3      ERNiMo-3
                           ENi-l     ENiCu-7      ENiCu-7        ENi-l           ENi-l          ENi-l       ENiCu-7       ERCuNi       ERNi-l         ERN• l
         70/30 铜镰合金       EC讪.Ji      EC讪~i        ECuNi       ENiCrFe之        ENiCrFe-2      ENiCrFe-2                   ECl岳~i     ERNiMo-3       ERNiMo-3
                                                                                                                                     ERNiCrFe-6     ERNiCrFe-6
                         ENiCrFe-2   ENiCu-7      ENiCu-7      ENiCrFe-2       ENiCrFe-2      ENiCrFe-2    ENiMo-3         ENi-l                      ERN卜 1
           海氏合金 B        ENiCrFe-3                             ENiCrFe-3       ENiCrFe-3      ENiMo-3      ENiCrFe-2      ENiMo-3                   ERNiMo-l
                                                                                                                                                    ERNiMo-3
                         ENiCrFe帽2   ENiCrFe四2    ENiCrFe-2    ENiCrFe-2       ENiCrFe-2      ENiCrFe-2     ENiMo-3        ENi-l      ENiMo-3
           海氏合金 c        ENiCrFe-3   ENiCrFe-3    ENiCrFe-3    ENiCrFe町3       ENiCrFe-3      ENiCrFe嗣3                   ENiMo-3     ENiMo-l
                                                                                                                                     ENiCrFe-2
            注:
            1.表中所列的右上角为惰性气体保护焊用焊丝 AWSA5.14 所列的焊丝型号，详细的化学成分见附录 C 的表 C.3 o
            2. 表中所列的左下角为焊条电弧焊用焊条 AWS A5.11 所列的焊条型号，详细的化学成分见附录 C 的表 C.l o




]二lhv
D. O. 2     ECuNiB和 SCu7158 为现行国家标准《铜和铜合金焊条~ GB/T 3670 和《铜和铜合金焊丝》

GB/T 9460 所列型号， ECuNi 和 ERCuNi 为 ASME SFA-5.6 "铜及铜合金药皮焊条"和 ASME SFA-5.7
 "铜及铜合金填丝和焊丝"所列的型号。以上焊条和焊丝的熔敷金属化学成分见表 D.0.2 。

                           表 D.O.2   ECuNiB和 SCu7158 熔敷金属化学成分
 中国国标        AWS 规                                                                                  其他
                      Cu   Zn   Sn   Mn         Fe        Si     Ni      P      S      Pb     Ti
规定型号         定型号                                                                                    总量
                                     1. 0~                      29.0~
 ECuNiB      ECuNi    余量    *   *              2.5       0.5            0.020 0.015   0.02*   0.5   0.50
                                     2.5                        33.0
                                     0.5~                       29.0~
 SCu7158     ERCuNi   余量    *   *            0 .4 ~0.7   0.25           0.020 0.010   0.02*         0 .40
                                      1. 5                      32.0
      j主:
      1.包括带*的元素在内的其他元素总含量，不应超过规定的 0.5% 。
      2. 表中所列数值除己规定者外，单个值系指最大值。




120
                  附录 E (资料'性) 碳钢、不锈钢与铜及铜合金的
                          异种金属焊接材料选用表


        碳钢、不锈钢与铜及铜合金的异种金属焊接材料的选用可参考表 E .1 o

                         表 E. l   碳钢、不锈钢与铜及铜合金的异种金属焊接材料选用表

                                                      另一侧母材
母
材
                    纯铜                 黄铜           磷青铜            铝青铜             硅青铜            铜镇合金

f~                                   SCu6810A
        SCu1898 、 SCu6100 、 ERNi-l                  SCu5210        SCu6180        SCu6328          SCu7158
碳                                    (预热 400 0C
          (预热 2050C~5400C )                       (预热 200 0 C)   (预热 150 0C)    (预热< 60 0C )    (预热< 60 0C )
钢                                    ~5000C )

中                                    SCu6810A
        SCu1898 、 SCu6100 、 ERNi-l                  SCu5210        SCu6180        SCu6328      SCu7158 、 ERNi-l
碳                                    (预热 400 0C
          (预热 2050C~5400C )                       (预热 200 0 C)   (预热 200 0C )   (预热< 60 0C )    (预热< 60 0C )
                                     ~500oC )
钢
局                                    SCu6810A
        SCu1898 、 SCu6100 、 ERNi-l                  SCu5210        SCu6180        SCu6328      SCu7158 、 ERNi-l
碳                                    (预热 400 0C
          (预热 2050C~540oC )                       (预热 260 0 C)   (预热 260 0C)    (预热 200 0C )    (预热< 60 0C )
钢                                    ~500oC )

低
                                     SCu6810A
l口'>.   SCu-2 、   SCu6100 、 ERNi-l                  SCu5210        SCu6180        SCu6328      SCu7158 、 ERNi-l
                                     (预热 400 0C
金         (预热 2050C~540oC )                       (预热 260 0C )   (预热 260 0C )   (预热 200 0C )    (预热< 60 0C )
                                     ~500oC )
钢
不                                     SCu6810
        SCu-2 、 SCu6100 、 ERNi-l                    SCu5210        SCu6180        SCu6328      SCu7158 、 ERNi-l
锈                                    (预热 400 0C
          (预热 2050C~540oC )                       (预热 200 0C )   (预热< 60 0C ) (预热< 60 0C )      (预热< 60 0C )
                                     ~500oC )
钢

        注:

        1.表中所列的铜合金与碳钢、不锈钢的异种金属焊接材料是指采用惰性气体保护焊用焊丝。熔化极惰性气体保

             护焊 (MIG) 适用于表列的各种异种金属焊接，但鸽极氢弧焊 (TIG) 一般不适用于黄铜与铜的焊接。

        2. 表中所列的铜合金与钢的异种金属焊接用惰性气体保护焊焊丝为符合现行国家标准《铜和铜合金焊丝》

             GB/T 9460 的焊丝。
        3. 施焊时，焊接电弧应指向两种金属中导热系数较高的一侧母材。

        4. 施焊前，应将焊接坡口预热到表列的温度，并控制道间温度不得超过表列温度范围，以避免热脆性。

        5. 硅青铜与钢的异种金属焊接时，经常采用铝青铜焊丝( SCu6100) 在铜合金的表面预先堆焊一层过渡层，然

             后进行焊接。当使用镰基焊条 (ERNi-l )焊接纯铜与钢、铜镰合金与钢，或使用铝青铜焊丝( SCu6100)

             焊接铝青铜与钢时，一般不需要堆焊过技层。但必须把钢焊透，才能保证焊接接头获得较大的抗拉强度。

        6. 铜合金与钢纤焊时，应注意防止对钢的过加热，并应注意在钢的一侧产生晶间奸焊裂缝的倾向。




                                                                                                             121
                      本规范用词说明


1     为便于在执行本规范条文时区别对待，对于要求严格程度不同的用词说明如下:

      1 )表示很严格，非这样做不可的用词:
      正面词采用"必须"，反面词采用"严禁"。

      2) 表示严格，在正常情况下均这样做的用词:

      正面词采用"应"，反面词采用"不应"或"不得"。

      3 )表示允许稍有选择，在条件许可时首先应这样做的用词:
      正面词采用"宜"，反面词采用"不宜"。

      4) 表示有选择，在一定条件下可以这样做的用词，采用"可"。

2     规范中指定应按其他有关标准、规定执行时的写法为"应符合……的规定"或"应按……执行"。




122
                             引用标准名录


[ 1J   <1 型六角螺母 C 级} GB/T 41
[2J <压力容器第 2 部分材料} GB/T 150.2
[3 J <<优质碳素结构钢} GB/T 699
[4J <锅炉和压力容器用钢板} GB/T 713
[5J <不锈钢焊条} GB/T 983
[6J <<不锈钢棒} GB/T 1220
[7J <耐热钢棒} GB IT 1221
[8J <通用耐蚀钢铸件} GB/T 2100
[9 J <<合金结构钢} GB/T 3077
[10J <低中压锅炉用无缝钢管} GB/T 3087
[ 11 J <低压流体输送用焊接钢管} GB/T 3091
[ 12 J <<紧固件机械性能         螺栓、螺钉和螺性} GB/T 3098.1

[13 J <紧固件机械性能螺母} GBIτ3098.2
[14J <紧固件机械性能            不锈钢螺栓、螺钉和螺柱} GB/T 3098.6

[15J <碳素结构钢和低合金结构钢热轧厚钢板和钢带} GB/T3 274
[16J <铜和铜合金焊条} GB/T 3670
[17J <金属和合金的腐蚀             奥氏体及铁素体一奥氏体(双相)不锈钢晶间腐蚀试验方法》

        GB/T 4334
[18J <非合金钢及细晶粒钢焊条} GB/T 5117
[19J <热强钢焊条} GB/T 5118
[20J <埋弧焊用非合金钢及细晶粒钢实心焊丝、药芯焊丝和焊丝一焊剂组合分类要求} GB/T 5293
[21 J <高压锅炉用无缝钢管 }GB/T5310
[22J <铸件射线照相检测} GB/T 5677
[23J <无缝和焊接(埋弧焊除外)钢管纵向和/或横向缺欠的全圆周自动超声检测} GB/T 5777
[24J <六角头螺栓         C 级} GB/T 5780

[25J <六角头螺栓全螺纹              C 级} GB/T 5781

[26J <六角头螺栓} GB/T 5782
[27J <六角头螺栓         全螺纹} GB/T 5783

[28J <六角头螺栓         细杆    B 级} GB/T 5784

[29 J < 1 型六角螺母} GB/T 6170
[30J <2 型六角螺母} GB/T 6175
                                                     123
      [31J 《金属平均晶粒度测定方法} GB/T 6394
      [32J 《高压化肥设备用无缝钢管} GB/T 6479
      [33J 《焊接结构用铸钢件} GB/T 7659
      [34J 《元缝和焊接(埋弧焊除外)钢管缺欠的自动涡流检测} GB/T 7735
      [35J 《气体保护电弧焊用碳钢、低合金钢焊丝} GB/T 8110
      [36J 《输送流体用无缝钢管> GB /T 8163
      [37J 《一般用途耐热钢和合金铸件> GB/T 8492
      [38J 《铸钢铸铁件渗透检测> GB/T 9443
      [39J 《铸钢铸铁件磁粉检测> GB/T 9444
      [40J 《铜和铜合金焊丝} GB/T 9460
      [41J 《石油裂化用无缝钢管> GB/T 9948
      [42J 《一般工程用铸造碳钢件> GB/T 11352
      [43 J 《钢制球形储罐> GB/T 12337
      [44J 《无缝和焊接(埋弧焊除外)铁磁性钢管纵向和/或横向缺欠的全圆周自动漏磁检测》
           GB/T 12606
      [45J 《流体输送用不锈钢焊接钢管> GB/T 12771
      [46J 《埋弧焊用热强钢实心焊丝、药芯焊丝和焊丝一焊剂组合分类要求> GB/T 12470
      [47J 《锦及银合金焊条> GB/T 13814
      [48J 《流体输送用不锈钢无缝钢管> GB/T 14976
      [49J 《锦及银合金焊丝> GB/T 15620
      [50J 《埋弧焊用不锈钢焊丝一焊剂组合分类要求} GB/T 17854
      [51J 《压力容器用调质高强度钢板> GB/T 19189
      [52J 《不锈钢和耐热钢     牌号及化学成分> GB/T 20878

      [53 J 《不锈钢压力容器晶间腐蚀敏感性检验> GB/T 21433
      [54J 《奥氏体铁素体型双相不锈钢焊接钢管          第 1 部分:热交换器用管> GB/T 21832.1

      [55J 《奥氏体一铁素体型双相不锈钢焊接钢管         第 2 部分:流体输送用管> GB/T 21832.2

      [56J 《奥氏体一铁素体型双相不锈钢无缝钢管> GB/T 21833
      [57J 《不锈钢焊丝和焊带> GB/T 29713
      [58J 《承压设备焊后热处理规程> GB/T 30583
      [59J 《高强钢焊条> GB/T 32533
      [60J 《压力容器用碳钢铸件技术条件} HG/T 2741
      [61J 《奥氏体不锈钢焊接钢管选用规定> HG/T 20537.1
      [62J 《管壳式换热器用奥氏体不锈钢焊接钢管技术要求> HG/T 20537.2
      [63J 《化工装置用奥氏体不锈钢焊接钢管技术要求> HG/T 20537.3
      [64J 《钢制化工容器设计基础规范> HG/T 20580

124
[65J {钢制压力容器一一分析设计标准 Þ JB 4732 (2005 年确认)
[66J {压力容器用复合板 Þ NB/T 47002 (所有部分)
[67J {承压设备用碳素钢和合金钢锻件 Þ NB/T 47008
[68J {承压设备用不锈钢和耐热钢锻件 Þ NB/T 47010
[69J {承压设备无损检测     第 3 部分:超声检测 Þ NB/T 47013.3

[70J {承压设备无损检测     第 4 部分:磁粉检测 Þ NB/T 47013 .4

[71 J {承压设备焊接工艺评定 Þ NB/T 47014
[72J {压力容器焊接规程 Þ NB/T 47015
[73J {承压设备用焊接材料订货技术条件 Þ NB/T 47018 (所有部分)
[74J {高硫原油加工装置设备和管道设计选材导则 Þ SH/T 3096
[75J {高酸原油加工装置设备和管道设计选材导则 Þ SH/T 3129
[76J {石油化工湿硫化氢环境设备设计导则 Þ SH/T 3193
[77J {惰性气体保护焊用不锈钢丝 Þ YB/T 5091
[78J {焊接用不锈钢丝 Þ YB/T 5092
[79J {固定式压力容器安全技术监察规程 Þ TSG 21-2016




                                                 125
 中华人民共和国化工行业标准




钢制化工容器材料选用规范

    HG/T 20581-2020




   条文说明
                                                              目次


修订说明…………………·……………………………………………………………………………..                                                                                             (1 29)
l     总则………………………………………….............

2     术语……………………………………………………........……·….......................                                                                         (131)

3     基本规定…………………….......….......……………………………………………………(1 32)

4     材料选用原则………………………………………………………………….......…………......                                                                                  (1 33)

5     钢材技术要求…………………………………………………………………………………………(1 34)

    5.1   通用技术要求…….......…………………………·…………..………………………………………………(1 34)

    5.2   铜板…….............................…..…………… E ………………..………………………………………..                                                         (1 36)

    5.3   钢管……......……………

    5 .4锻件…..........................................................................................................................   ( 137)

    5.5   铸钢件……………………………………………………………………………...                                                                                           (1 38)

    5.6   紧固件用钢材……………………………………………………………………………………………………..                                                                                (1 38)

6     钢材的使用限制和范围…………………………………………………………………………….. (1 3引

    6.3   常压容器及非受压元件用 Q235 和 Q345 钢……………·……………………..……………………………….                                                                        (1 39)

    6 .4钢管………………………………………………………………………………......................................                                                          (139)

    6.6 奥氏体不锈钢、奥氏体一铁素体型双相不锈钢的耐蚀性……………………………………………………….                                                                                  (1 40)

    6.7   紧固件的使用温度范围及限制……………·…….......………......……………......….........................                                                    (140)

    6.8   使用介质的限制………………………......................................................................................                        (140)

7     焊接材料……………………………………………………………………………………………..                                                                                         (时)

    7.2   焊接材料选用及标注................................……………………………………..…....................…….                                             (143)

    7.7   异种金属材料的焊接材料选用...............................................................................................                  (143)

8     钢材的代用…………………………………………………………………….......……......…..                                                                                 (1 44)




128
                                    修订说明


         《钢制化工容器材料选用规范~ HG/T 20581-2020 ，经工业和信息化部 2020 年 12 月 9 日以第

48 号公告批准发布。

         本规范是在《钢制化工容器材料选用规定 ~HG/T 20581-2011 的基础上修订而成， HG/T 20581

  2011 的主编单位是北京冠天能工程科技有限公司，主要起草人员是王非、陈朝晖、陈泽溥、

阮黎祥、郝文生、王玉梅、安丰华、乔海星、陆宏琦、赵世平。

         本次修订的主要技术内容是:

         1.术语;

         2. 选材的原则;

         3. 钢材的技术要求;

         4. 钢材的使用限制和范围;

         5. 焊接材料;

         6. 商品紧固件力学性能;

         7. 镇及镰合金焊接材料。

     本规范修订过程中，编制组进行了广泛的调查研究和深人的交流讨论，认真总结了我国钢制化

工容器选材的实践经验，同时参考了国外先进的技术标准和工程资料 (API RP 934A 、 API RP 934C 、

API RP 571 、 API RP 581 、 API RP 582 、 NACE 8X194 、 NACE2X94 、 NACE MR 0103 、 NACEMR0175 、
NACE SP 0430 等)。
     为便于广大设计、施工、科研、学校等单位有关人员在使用本规范时能正确理解和执行条文规

定，       {钢制化工容器材料选用规范》编制组按章、节、条顺序编制了本规范的条文说明，对条文规

定的目的、依据以及执行中需注意的有关事项进行了说明。但是，本条文说明不具备与规范正文同

等的法律效力，仅供使用者作为理解和把握规范规定的参考。

     本规范的历次版本发布情况为:

     •    -HG/T 20581-2011;
     一一-HG 20581-1998 (2004)    ;
     一一-HG 20581-1998;

     一一-HGJ 15-1989 0




                                                                                        129
                          1   总则


1. O. 2   本规范适用于设计压力不大于 35.0MPa ，设计温度不低于 20'C 的碳素钢、低合金钢、复合

钢板(包括不锈钢钢、铁钢、镇钢和铜一钢复合板)、珠光体耐热钢，设计温度不低于一 196'C 的

奥氏体不锈钢焊制化工容器材料选用。设计温度低于或等于一20'C 的碳素钢、低合金钢、复合钢板

 (包括不锈钢一钢、铁钢、镇钢和铜钢复合板)、珠光体耐热钢，以及设计温度低于或等于 196'C

的奥氏体不锈钢焊制化工容器材料选用应符合现行行业标准《钢制低温压力容器技术规范 Þ HG/T

20585 的规定。钢铸件应符合现行法规《固定式压力容器安全技术监察规程 ))TSG 21-2016 的要求。




130
                                2    术语


     现行行业标准《钢制化工容器设计基础规范 ~HG/T 20580 中已有的术语定义，本规范不再说明。
故本规范删除了受压元件和非受压元件的术语和定义。

2. 0.1   碳素钢

     化工行业用的碳素钢的含碳量一般小于 0.8% 。化工行业用碳素钢举例:现行国家标准《碳素结

构钢和低合金结构钢热轧厚钢板和钢带~ GB/T 3274 中的 Q235B 和 Q235C ，现行国家标准《锅炉和
压力容器用钢板~ GB/T 713 中的 Q245R ，现行国家标准《高压化肥设备用无缝钢管~ GB/T6479 、《输
送流体用元缝钢管~ GB/T 8163 和《石油裂化用无缝钢管~ GB/T 9948 中的 10 和 20 ，现行行业标准
《承压设备用嵌素钢和合金钢锻件~ NB/T 47008 和《优质碳素结构钢~ GB/T 699 中的 20 和 35 等。
2.0.2    低合金钢

     低合金高强度钢的碳含量(熔炼分析)一般不大于 0.20% ，合金元素含量总和一般不大于 2.5% ，
抗拉强度下限值大于 540MPa ，具有较好的冲击韧性和焊接性。
     化工行业用低合金钢举例:现行国家标准《锅炉和压力容器用钢板~ GB/T 713 中的 Q345R
和 Q370R ，现行国家标准《高压化肥设备用无缝钢管~ GB/T 6479 中的 Q345B 、 Q345C 、 Q345D
和 Q345E ，现行国家标准《输送流体用无缝钢管~ GB/T 8163 中的 Q345D ，现行行业标准《承压
设备用碳素钢和合金钢锻件~ NB/T 47008 中的 16Mn 等。
    低合金高强度钢举例:现行国家标准《锅炉和压力容器用钢板~ GB/T 713 中的 18MnMoNiR 和
13MnNiMoR ，现行国家标准《压力容器用调质高强度钢板~ GB/T 19189 中的所有牌号，现行行业
标准《承压设备用碳素钢和合金钢锻件~ NB/T 47008 中的 20MnMo 、 20MnMoNb 和 20MnNiMo ，
现行国家标准《合金结构钢~ GB/T 3077 中的 40MnB 、 40MnVB 、 40Cr 、 30CrMoA 、 35CrMoA 、
35CrMoVA 、 25Cr2MoVA 和 40CrNiMoA 。

2.0.7    奥氏体铁素体型双相不锈钢

    HG/T 20581-2011 中的定义要求铁素体相和奥氏体各占一半，比较难以实现。本规范一方面是
基于化工行业的使用经验和国内现行压力容器用奥氏体一铁素体型双相不锈钢钢管的标准;另一方面
是基于目前的检测方法以检测铁素体含量为主，故确定了"其中铁素体含量为 40%~60%" 的定义。
2.0.9    最大模拟焊后热处理

    对于 Cr 含量大于等于 2.25% 的珠光体耐热钢及高温用珠光体耐热钢，最大模拟焊后热处理包含
482 0C 以上的所有中间热处理。材料的最大模拟焊后热处理的温度和时间可参照现行国家、行业标
准《压力容器         第 4 部分:制造、检验和验收 ~GB/T 150 .4-2011 、《压力容器焊接规程 ~NB/T 47015
-2011 和《承压设备焊后热处理规程~ GB/T 30583-2014 来确定，热处理时间是根据厚度按照标
准(如 NB/T 47015-2011 , GB/T 35083-2014 等)折算出的时间乘以需要考虑的相应的循环次数。
2.0.10   最小模拟焊后热处理

    对于 Cr 含量大于等于 2.25% 的珠光体耐热钢及高温用珠光体耐热钢，最小模拟焊后热处理包含
482 0C 以上的所有中间热处理。

                                                                     131
                              3   基本规定


3.0.2   铸钢件应符合现行法规《固定式压力容器安全技术监察规程} TSG 21-2016 和相应的材料

标准(如 HG/T 2741-95 、 GB/T 2100-2017 、 GB/T 7659-2010 、 GB/T 8492-2014 、 GB/T 11352

-2009 )的规定。
3.0.3   按照现行法规《固定式压力容器安全技术监察规程} TSG 21-2016 中 2. 1. 1 的要求，本规

范强调了质量证明书中应印制可以追溯的信息化标识的要求。

3.0.6 、 3.0.7   按照现行法规《固定式压力容器安全技术监察规程} TSG 21-2016 中 2. 1. 3.2 的要

求，对于受压元件用材料(包括境外材料)，其标准抗拉强度下限值大于 540MPa 的低合金钢或用于

压力容器设计温度低于 -40.C 的低合金钢，如钢材制造单位元该钢材在压力容器中使用业绩，应按

TSG 21-2016 的规定进行新材料技术评审。
      化工容器的设计条件十分繁杂，标准中只能把经常使用的钢号及标准列人。同时，我国钢材标

准还不完善，品种、规格方面缺口较多。因此在化工容器设计和施工时，将不可避免地遇到使用压

力容器标准以外的钢材标准及代用问题。 3.0.6 和 3.0.7 的作用就在于对使用标准外的钢材进行必要

的规定和说明。




132
                       4   材料选用原则


4.0.1     选材需要综合考虑压力容器建造和使用对材料性能造成不利影响的因素，以保证材料最终

使用状态符合设计选材要求。要考虑各种冷热加工的作用，并具有符合性，在化工容器日益大型化

的条件下充分考虑加工因素，特别是多次热加工的累积效应具有实际意义;要考虑内部介质和外部

环境的作用，并具有相容性。在化工容器工况越来越复杂的情况下综合考虑操作条件，特别是介质

的腐蚀问题具有现实意义。

4. O. 2   因目前压力容器、常压容器、储罐等类型化工容器中均不再使用 Q235A ，故在第 2 款中不

再区分受压元件和非受压元件的选材优先顺序。

     综合考虑经济性和近些年的工程经验      将第 3 款中的 12mm 调整为 16mm 。主要考察的因素包

括较薄复合板与纯不锈钢钢板的经济性比对、复合板的制造难度和使用风险、爆炸复合对环境因素

的影响等。

     碳素钢和碳锚钢长期在 425"C 温度下使用时，应考虑钢中碳化物的石墨化倾向。工作温度高于

350"C 的压力容器壳体用含铭 12% 以上的铁素体不锈钢和马氏体不锈钢，应考虑 475"C 脆化倾向

 ( 400"C~550"C 长期加热后发生的脆化， 475"C 时最为显著)。奥氏体不锈钢的使用温度高于 525"C
时，钢中碳含量不应小于 0.04% 。

4. O. 3   奥氏体不锈钢既可作为耐酸不锈钢使用，又可作为耐热不锈钢和低温钢使用。考虑到一些化

工容器制造单位对加工珠光体耐热钢缺乏经验，对单台、小批量高温设备，在设计温度低于 500"C 工

况下选用高碳含铁、钮稳定化元素的奥氏体不锈钢用作耐热用钢也是合理的;

     鉴于现行国家标准《压力容器} GB/T 150.2-2011 已经将 08Ni3DR 列入标准，该钢板可以用到

 100"C ，故本规范将第 4 款中奥氏体不锈钢用于设计温度低于 70"C 的低温用钢调整为奥氏体不锈

钢用于设计温度低于一 100"C 的低温用钢。 08Ni3DR 目前还没有相应的材料标准，使用业绩较少，对

焊接要求较高，易发生磁偏吹问题，故在低温材料选用时需要谨慎。

     设计温度低于 100"C 的低温设备推荐选用含 Ni 量较高的奥氏体不锈钢或低碳/超低碳奥氏体不

锈钢。低温工况和制造中的冷变形都会诱发部分奥氏体转变为马氏体使钢材低温脆性倾向增加。

     晶间腐蚀环境下奥氏体不锈钢制容器设计温度的限制要求是考虑到晶间腐蚀的不利影响，将不

锈钢制容器设计温度在材料正常允许使用温度基础上有所降低，号|自现行国家标准《不锈钢压力容

器晶间腐蚀敏感性检验} GB/T21433 0 当存在冲刷腐蚀和腐蚀疲劳等不利因素时，还应在材料正常

允许使用温度基础上适当降低容器设计温度。




                                                          133
                         5     钢材技术要求


                             5. 1   通用技术要求


5. 1. 1   随着炼钢技术的发展，平炉在钢材冶炼中基本被淘汰，压力容器用材料标准中均要求钢材

冶炼方法应经电炉或氧气转炉冶炼并应经炉外精炼，特殊的钢材如调质钢、珠光体耐热钢等还需进

行真空处理。结构钢标准中钢材冶炼方法至少为电炉或氧气转炉冶炼。

      选材不但要确定钢材牌号及其相应标准，必要时还应补充钢材采购技术要求的一些项目，如敏

感元素的控制，较高性能的要求，由供需双方商议的检测、检验项目的确定等一系列附加保证要求。

当前我国一些钢材标准尚不能适应化工压力容器用钢的专门要求，为此，有些现行钢材标准被采用

时，设计者须根据容器设计条件，参考本章的要求提出必要的协议项目及其他附加保证项目。 3.0 .4

和 3.0.5 与本章相呼应。

5.1.2     奥氏体不锈钢依赖其钝化膜而耐蚀，主要用于氧化性或弱氧化性介质中。在还原性或强氧

化性介质中，绝大多数不锈钢腐蚀严重，不能使用。不锈钢产生晶间腐蚀需要满足两个必要条件:

一是不锈钢具有一定程度的晶间腐蚀倾向，二是介质具有足够的晶间腐蚀能力。具有晶间腐蚀倾向

的不锈钢如果用于没有晶间腐蚀能力的介质中也不会产生晶间腐蚀。因此，要有针对性地对奥氏体

不锈钢制压力容器提出晶间腐蚀检验要求。

      不锈钢晶间腐蚀试验是检验不锈钢在可能具有晶间腐蚀的场合下使用时，有无可能发生晶间腐

蚀的一种试验方法，每一种试验方法对其适用的钢号、介质有一定对应性、代表性，对材料提出晶

间腐蚀试验要求要兼顾以下几个方面:

      ( 1 )使用场合是否可能导致材料发生晶间腐蚀;
      ( 2 )试验方法是否与材料牌号及使用介质对应;
      ( 3 )试样状态的影响;
      (4) 试验合格判据。

      根据上述要求，并参照现行国家标准《不锈钢压力容器晶间腐蚀敏感性检验 ~GB厅 21433 编写

而成。

      现行国家标准《金属和合金的腐蚀奥氏体及铁素体奥氏体(双相)不锈钢晶间腐蚀试验方法》

GB/T 4334-2020 中 A 法( 10% 草酸浸蚀试验方法)对应 ASTMA262 中 A 法，试验时间为 1.5min ，是
一种电化学方法(其余的不锈钢晶间腐蚀试验方法均为化学方法) ，主要用作筛选试验。用于检测奥氏

体不锈钢因碳化铭沉淀引起的晶间腐蚀敏感性。此法不能检测 σ 相引起的晶间腐蚀敏感'性，也不适用于

检验铁素体不锈钢。

      试验结果判断:试样在 10%草酸溶液中电解浸蚀后，在显微镜下观察被浸蚀表面的金相组织，

与标准的浸蚀组织相对照，判断是否通过。如通过，则表明被筛选的热酸检验方法检验通过;如不


134
通过，则表明还要进行被筛选的热酸检验方法检验，以判明是否合格。在确定以 10%草酸法作为独

立检验的方法时，则以草酸法是否通过作为检验是否合格的依据。

   现行国家标准《金属和合金的腐蚀         奥氏体及铁素体奥氏体(双相)不锈钢晶间腐蚀试验方

法} GB/T 4334-2020 中 B 法(硫酸一硫酸铁腐蚀试验方法)对应 ASTMA262 中 B 法，试验时间为

120h ，可选择性地腐蚀晶界贫锚区，但不溶解碳化铭;可以检测 SS321 和 SS347 型稳定化奥氏体不

锈钢中 σ 相引起的晶间腐蚀，但不能检测含辛目奥氏体不锈钢中 σ 相引起的晶间腐蚀;可用于检测铁

素体型及双相不锈钢中的贫铭敏化作用，特别适于评定高路不锈钢;该法也适用于 Ni-Cr-Mo 合金

( Haste l1 0y )和高锦合金 (lnconel) ，如果这些合金中存在晶界贫锚区或贫铝区，或者晶界有 σ 相
存在时，可检测出晶间腐蚀敏感性。

  试验结果判断:以腐蚀率判定或以弯曲法(管试样可为压扁法)判定。当以腐蚀率断定时，一

般按腐蚀率不高于1. 2mm!a 为合格，允许设计者根据具体情况规定其他腐蚀率合格指标。当用弯曲

法或压扁法判定时，以试样弯曲外侧面不出现晶间腐蚀裂纹为合格。

  现行国家标准《金属和合金的腐蚀          奥氏体及铁素体奥氏体(双相)不锈钢晶间腐蚀试验方

法} GB/T 4334-2020 中 C 法( 650毛硝酸腐蚀试验方法，又称休氏 (huey) 试验)对应 ASTMA262

中 C 法，试验时间为 5 x 48h ，是一种定量评定晶间腐蚀敏感性的试验方法。该方法条件严苛，试验

溶液不仅能侵蚀晶界贫锚区、 σ 相、碳化铭和碳化铁，甚至对非金属夹杂物等也具有择优腐蚀倾向。

如果它们在晶界聚集并呈网状连续分布，则会在沸腾硝酸中表现出晶间腐蚀倾向，用于检验硝酸或

其他强氧化性溶液中合金的晶间腐蚀倾向。这一方法在美国被广泛采用。

  试验结果判断:以 5 个周期的平均腐蚀率或 3 个周期的最大腐蚀率来判断。一般情况下以腐蚀

率不超过 0.6mm/a 为合格指标，要求较高时也可定为不超过 0 .4 6mm/a 或 0.30mm/a 为合格指标。当

为焊接接头试样时，要求熔合线不出现刀状腐蚀为合格。

  现行国家标准《金属和合金的腐蚀          奥氏体及铁素体奥氏体(双相)不锈钢晶间腐蚀试验方

法} GB/T 4334-2020 中 D 法(硝酸一氢氟酸腐蚀试验方法)对应 ASTM A262 中 D 法，试验时间

为 2 x 2h ，适用于检验含铝奥氏体不锈钢由于晶界贫锋所引起的晶间腐蚀倾向，是一种定量试验方法。

  试验结果判断:以腐蚀率的比值来判断。

  对于低碳不锈钢:
                              交货状态试样的腐蚀率
                 腐蚀率的比值=
                            再固溶处理后

  对于超低碳不锈钢(也用于要焊接的非超低碳不锈钢) :
                             敏化处理后试样的腐蚀率
                  腐蚀率的比值=
                             交货状态试样的腐蚀率

  一般以腐蚀率的比值不大于1. 5 为合格(主要用于对钢材的检验)。

  现行国家标准《金属和合金的腐蚀          奥氏体及铁素体一奥氏体(双相)不锈钢晶间腐蚀试验方

法} GB/T 4334-2020 中 E 法(硫酸-硫酸铜腐蚀试验方法)对应 ASTMA262 中 E 法，试验时间为

16 (24) h ，适用于检验奥氏体或双相不锈钢因晶界贫铭引起的晶间腐蚀。未加铜屑的酸性硫酸铜
溶液灵敏度不够高。添加铜屑使试验条件更为苛刻，提高了试验的灵敏度。

                                                              135
      试验结果判断:用弯曲法辅以金相法判断弯曲试样外侧面不产生晶间腐蚀裂纹作为合格指标。

      上述 5 种方法都是检验不锈钢的晶间腐蚀倾向。国内一般只对氧化性较强的介质条件如浓硝酸、

高温稀硝酸、尿素合成介质等采用 650毛硝酸法( GB/T 4334-2020 中 C 法) ，其他绝大部分场合多

采用硫酸一硫酸铜法检验( GB/T 4334-2020 中 E 法)。

      现行国家标准《不锈钢 5%硫酸腐蚀试验方法~ GB/T 4334.6 专用于检验含铝奥氏体不锈钢耐均

匀腐蚀性能。我国的不锈钢材标准中并没有规定按 5% 硫酸法进行均匀腐蚀试验的合格指标值。 5%

硫酸法均匀腐蚀试验在日本用得较多，对于 SUS316 和 SUS316L 为 5.5g/ ( m2 • h) ;对于 SUS316J1
和 SUS316J1 L 为 4.5g/ (m2 • h) ;对于 SUS317 和 SUS317L 为 6.0g/ ( m 2 • h) 。
5.1.3   现行国家标准《不锈钢和耐热钢                牌号及化学成分~ GB/T 20878 中新增高温奥氏体不锈钢

S30409( 304H) ，含碳量为 0.04%~0.10% 。可以采购双牌号不锈钢，如 S30408( 304 )/S30409( 304H ),
既能满足对材料高温性能的特殊要求 6 ，又能满足对普通不锈钢耐蚀性能的基本要求。同样，低碳

奥氏体不锈钢 S30408 ( 304 )最大含碳量为 0.08% ，超低碳奥氏体不锈钢 S30403 (304L) 最大含碳

量为 0.030% ，双牌号不锈钢 S30408 (304) /S30403 (304L) 既能满足超低碳不锈钢的最大含碳量

限制，又能达到低碳不锈钢的强度要求。

5.1.4   高温高压氢腐蚀环境下用 2.25Cr- 1. 0Mo ( 12Cr2Mo1 钢板、 12Cr1 Mo 接管和锻件)材料的要

求参照 API RP 934-A-2019 中的规定。对于加 V 的高级钢(如 2.25Cr1 .0MoO.25V 、 3Cr1 MoO.25VTiB、

3Cr1 .0MoO.25VCbCa 等)，母材的 Ni 元素含量的质量分数不应大于 0.250奋。

5.1.5   温度低于 440 0C 的高压氢腐蚀环境用1. 25CrO.5Mo ( 14Cr1 MoR 板材、 14Cr1Mo 接管和锻

件)和1. 0CrO.5Mo( 15CrMoR 板材、 15CrMo 接管和锻件)材料的技术要求参照 API RP 934-C-2010

中的规定。本条的要求不适用于发生蠕变的环境。

5.1.6   温度高于 440 0C 且小于 620 0C 的高温非临氢环境用1. 25CrO.5Mo ( 14Cr1MoR 板材、 14Cr1 Mo

接管和锻件)和1. 0CrO.5Mo ( 15CrMoR 板材、 15CrMo 接管和锻件)材料的技术要求参照 API RP

934-E-2018 中的规定。用于控制铭含量大于等于 2.250毛的珠光体耐热钢回火脆性的 J 系数，不适用

于 1.25CrO.5Mo 和1. 0CrO.5Mo 钢。但 X 系数可以控制回火脆性、再热裂纹和 LCD 裂纹等。

                                     5. 2   钢板


5.2.1   元损检测

      按照现行法规《固定式压力容器安全技术监察规程 ~TSG 21-2016 、现行国家标准《压力容器第

2 部分:材料~ GB/T 150.2-2011 和《钢制球形储罐~ GB/T 12337-2014 进行了修订。参照现行国家

标准《钢制球形储罐~ GB/T 12337-2014 ，增加了球形容器上下极板和支柱连接的赤道板的无损检测

要求。

      第 3 款规定了复合板基材的元损检测要求，第 4 款和第 5 款规定了复合板的基材和覆层的结合

率的无损检测要求。根据工程经验整合了复合钢板无损检测的要求。
      现行行业标准《承压设备无损检测               第 3 部分:超声检测~ NB/T 47013.3-2015 的 1 号修改通

知单，于 2018 年 5 月 14 日以第 7 号公告批准，自 2018 年 7 月 1 日起实施，本修改单中将表 6 和


136
表 7 做了更改，将钢板的超声检测质量等级更改为 TI 级、            I 级、 E 级、 E 级和町级。经与现行国

家标准《压力容器         第 2 部分:材料} GB/T 150.2-2011 的编制沟通，明确本修改单不影响现行国

家标准《压力容器         第 2 部分:材料} GB/T 150.2-2011 中对于钢板超声检测的质量等级要求，不

需要更改。

5.2.2     使用状态

     必要时受压元件的正火要与其原材料的正火分别进行，除非最终热成形温度处于正火温度范围

内(如封头、锥体等的热成形) ，否则不得将部件的热成形与原材料的正火合并进行。同时，不得

将压力容器产品的热处理与原材料的正火合并进行。这是确保碳钢和低合金钢钢板在正火状态下使

用的措施，这里的正火温度范围为 850 0C ~960oC 。

     本条按照现行国家标准《钢制球形储罐} GB/T 12337-2014 的规定，第 6 款新增了球罐用高强

钢钢板的使用状态要求。

                             5.3   钢管


5. 3. 2   从标准化以及采用的角度出发，很有必要提出精简的常用钢材规格。表 5.3.2 和表 5.3.3 就

是以此为目的归纳提出的。常用不等于限制采用，设计者也可根据各自设计的特点，采用常用规格

以外的钢材规格。

5.3.4     本条中列举的是比较常见且运输不受限的换热管的长度，随着装置的大型化和材料技术的

发展，实际目前换热管长度已经有用到 14000mm 、 15000mm 、 16000mm 、 17000mm 和 18000mm

甚至更长。

5.3.8     压力容器用钢管标准中均有超声检测可以代替水压试验的规定。但是，钢管的材料制造单

位水平参差不齐，近几年的工程经验显示，多次出现不合规的超声检测，从而达不到水压试验的效

果，故增加了"当设计未规定时飞特别是重要的换热管和关键设备的接管，宜规定进行水压试验。

     现行国家标准《元缝和焊接(埋弧焊除外)钢管缺欠的自动涡流检测} GB/T 7735-2016 中将

原有的 A 级基本等效为 E4H 级，且现行国家标准《无缝和焊接(埋弧焊除外)钢管缺欠的自动涡

流检测} GB/T 7735-2016 正文中 6.5.1 和 6.5 工 2 中 b) 的注中，明确验收等级 E4H 和 E4 可作为替

代水压试验的涡流检测的验收等级。

                             5.4   锻件


5.4.1     根据多年的工程经验和中国材料的发展，常压容器和储罐中如使用锻件，也均是选用现行

行业标准《承压设备用碳素钢和合金钢锻件} NB/T 47008-2017 和《承压设备用不锈钢和耐热钢锻

件} NB/T 47010-2017 规定的材料，故本条取消了 JB/T 4385 0

5.4.3     参照现行国家标准《压力容器     第 2 部分:材料} GB/T 150.2一2011 的规定，新增了第 6

款和第 9 款的要求;参照现行国家标准《钢制球形储罐} GB/T 12337-2014 的规定，新增了第 10

款的要求;根据多年的工程经验，新增了第 8 款和第 10 款的要求。




                                                                   137
                           5.5   铸钢件


      现行国家标准《压力容器~ GB/T 150-2011 (所有部分)中不包含铸钢件，但现行法规《固定

式压力容器安全技术监察规程~ TSG 21-2016 中新增了铸钢件。铸钢是化工容器设计中经常遇到的

材料品种。原标准是参照日本 JIS B 8270 和美国 ASMEBPVC 第四卷编制了本节，对压力容器用铸

钢材料标准、铸造系数、元损检测做了规定。本规范以不违反现行法规《固定式压力容器安全技术

监察规程~ TSG 21-2016 为原则。参照现行法规《固定式压力容器安全技术监察规程~ TSG 21-

2016 ，新增 5.5.2 关于铸钢件冶炼方法和化学成分的要求，新增 5.5.7 关于铸钢件力学性能的要求，

新增 5.5.10 安全系数的要求，即安全系数和铸造质量系数均应考虑。铸钢材料的使用限制和铸钢容

器的设计压力和温度按照现行法规《固定式压力容器安全技术监察规程~ TSG 21-2016 中的规定。

      铸钢(碳钢和不锈钢)高温性能系参考 DIN 、 JIS 和 ASTM 有关性能值换算确定。

                          5.6    紧固件用钢材


      受压容器用紧固件有两类。一类是制造厂采用钢棒自行加工而成;另一类为商品紧固件。前者

在现行国家标准《压力容器        第 2 部分:材料~ GB/T 150.2-2011 中已有规定，但对商品紧固件目

前尚未有其他标准的规定，而商品紧固件又是不可缺少的承载零件。近年来，中国紧固件标准在参

照 ISO 标准的前提下做了大幅度的修订，为此，在本规范中选择了一些常用商品紧固件标准及级别，

规定了适用范围及配合要求。表 5.6.2 的使用范围为参考德国 AD 压力容器规范而确定的，表 5.6 .4

的高温屈服强度也为参照德国 DIN 有关标准而得出的。

5.6.1   受压元件用商品级紧固件不能用在存在应力交变和温度交变的场合，即现行行业标准《钢

制压力容器一一分析设计标准~ (2005 年确认) JB 4732 中判定为应进行疲劳设计的设备。

5.6.3   表 5.6.3 中商品规格范围指的是相应标准中的紧固件规格范围，受压元件用紧固件的使用范

围首先应满足表 5.6.2 中的规定。

5.6.6   表 5.6.6 级紧固件的安全系数来源于现行法规《固定式压力容器安全技术监察规程~ TSG 21

-2016 表 3-5 0 4.8 级和 8.8 级的材料许用应力是按表 5.6 .4所列屈服强度除以表 5.6.6 的安全系数，其

他材料的许用应力在现行国家标准《压力容器             第 2 部分:材料~ GB/T 150 .2-2011 中均可以查到。




138
                        6   钢材的使用限制和范围


                 6. 3   常压容器及非受压元件用 Q235 和 Q345 钢


6.3.1   对于受压容器用钢防止脆断的问题已引起设备设计的高度重视，但对于压力容器之外的焊

接钢结构的脆断问题，虽然其实质是相同的，但至今未引起重视。标准、规范中对此的规定很少。

    本规范在制定中考虑了上述意见，并参考了德国 DSA T 009 "焊接钢结构钢材质量等级的选择

方法"，对此做了规定。

    钢材的质量等级的选择要考虑应力大小、重要程度、温度、板厚 4 个因素。由于化工容器中涉

及的钢结构都为焊接结构，所以，焊接与否这个因素就一并计入了。关于冷变形率，由于一般冷变

形率不大，在 2% 以下，所以，就未列入必须考虑的因素，但若冷变形率有可能大于 2% 时，应予

考虑。

                              6. 4   钢管


6.4.3   国外压力容器及管道用钢材标准和设计规范中往往把有缝钢管与无缝钢管相提并论，并已

在工程项目中广泛使用。但国内碳素钢焊接钢管只能适应低压的水、煤气管的使用要求。有缝钢管

作为锅炉和压力容器用钢管尚需在产品质量上作较大的提高。

6.4.5   由于现行国家标准《流体输送用不锈钢焊接钢管> GB/T 12771-2008 水平低于国际上通用

的化工装置的不锈钢焊管标准，代表了国内一般焊管生产厂的较低质量水平，不能符合化工、石化

装置设计的要求，但尚可符合一些介质元毒、无爆炸危险、无腐蚀性、对连续长周期运行要求较低

的场合。故本规范参照现行国家标准《压力容器                第 2 部分:材料> GB/T 150.2-2011 规定的现行

国家标准《流体输送用不锈钢焊接钢管> GB/T 12771 一2008 中各类焊接钢管的使用限制和范围。

6.4.6   由于国内化工装置中设计使用焊管较少，特别是换热管焊管就更少，国内高质量焊管的生

产尚需一段考核和成熟阶段，因此，规定相应来说要严格一些，范围小一些，要求高一些。今后随

着使用、设计经验的积累和生产水平的稳定及提高，将逐步放宽限制。

    本规范的修订原则是用于压力容器和换热器的焊管，符合我国现行法规《固定式压力容器安全

技术监察规程} TSG 21-2016 、现行国家标准《压力容器           第 2 部分:材料} GB/T 150.2-2011 和

《热交换器> GB/T 151-2014 的有关规定。

    焊接钢管是一种有别于奥氏体不锈钢无缝钢管的制造工艺，而不是新钢种、新材料。就其焊接

特点来看，与压力容器的焊接是同一范畴的，但由于其连续、自动、大批量生产的特点，因此，又

与容器的焊接有区别。随着标准的批准和颁布，为化工行业中广泛使用不锈钢焊接钢管起到了有章

可循、有法可依的作用。




                                                                     139
                6. 6   奥氏体不锈钢、奥氏体铁素体型双相不锈钢的耐蚀性


6. 6. 1   奥氏体一铁素体型双相不锈钢是在其固洋组织中铁素体相与奥氏体相共存的不锈钢，兼有铁

素体不锈钢的强度与耐氧化物应力腐蚀能力和奥氏体不锈钢的塑性、韧性与焊接性特点。"固淳"

与"固溶"都用以描述工件在高温条件下快速冷却的热处理过程，但固 1卒伴有相变，固榕不伴有相

变。双相不锈钢具有 475'C 脆性、 σ 相脆化及因碳、氮析出迅速引起的高温脆性等问题。与奥氏体

不锈钢相比，双相不锈钢线膨胀系数小(与碳钢的线膨胀系数相近)，热导率高，加工硬化效应大。

双相不锈钢适合用作设备衬里和生产复合板，也适合用于制作热交换器的管束。

      国外工程公司及国外标准对一些双相不锈钢的最低使用温度限制在 -50'C ，按现行国家标准《压

力容器       第 2 部分:材料} GB/T 150.2-2011 的规定及国内目前双相不锈钢的普遍质量水平，受压

元件用双相不锈钢板最低使用温度不应低于 20'C 。

      由于耐点蚀当量数 (PRE) 与不锈钢的临界点蚀温度 (CPT) 和临界缝隙腐蚀温度 (CCT) 存

在正比关系，而这两个临界温度常被用来衡量不锈钢耐局部腐蚀的能力，所以不锈钢耐点蚀当量数

 (PRE) 与其耐局部腐蚀能力成正比，是在局部腐蚀环境下选用不锈钢及双相不锈钢的参考数值，

不锈钢实际耐局部腐蚀性能还与其热处理过程有关。表 6.6.1 给出了国内外钢材生产商的部分奥氏

体不锈钢、双相不锈钢耐点蚀当量数据可供比较选材方案时参考，表中双相钢的数字代号参照《不

锈钢和耐热钢        牌号及化学成分} GB/T 20878-2007 ，与国外标准的牌号及数字代号对比可在《不

锈钢和耐热钢        牌号及化学成分} GB/T 20878-2007 的附录 B 中找到。选用奥氏体一铁素体双相不

锈钢不是因为其耐腐蚀性，如换热管选用利用其热膨胀系数接近于碳钢，或避免铁离子污染等原因，

可降低其耐点蚀当量数要求。

      耐点蚀当量数 (PRE) 达到 40 的不锈钢称为超级不锈钢。

                         6. 7   紧圄件的使用温度范围及限制


6. 7. 1   表 6.7.1 是综合现行国家和行业标准《压力容器         第 2 部分:材料 }GB/T 150 .2-2011 、 HG/T

20634-2009 及 NB/T 47020-2012 对紧固件的使用温度限制规定。

                                6. 8   使用介质的限制


6. 8. 1   对 NaOH 溶液中使用温度的限制是根据美国 NACE 调查报告 NACE SP 0403-2015 和有关

单位工程设计标准制定的。温度在 46'C 到沸腾温度之间时，碳钢设备中 NaOH 浓度大于 5% 时就可

能会发生应力腐蚀开裂。无论温度是多少，当浓度低于 2% (质量分数)时，可以选择不对碳钢进

行焊后热处理，也有一些人在低于浓度 5% (质量分数)的时候都不进行处理。但是，当整体浓度

不高，但有局部浓缩情况下(如在停工期间直接进行蒸汽吹扫)，整体的浓度在 (50~100) x lO- 6
时，浓缩区域也会发生 NaOH 珞液应力腐蚀。避免局部浓度过高导致腐蚀的方法是避免偏离泡核沸

腾( departure from nucleate boili吨， DNB) ，保证内表面与腐蚀性物质的隔离。

      碳钢所有的焊接接头、冷成形的弯管和热交换器的弯管段如果工作环境在 B 区，则需要进行消

除应力热处理。

140
      即使整体环境在 A 区，但一些有伴热设备中的局部位置的温度可能会达到 B 区温度。如果不能

做好严格的温度控制，碳钢焊接接头和弯管也需要进行消除应力热处理。

     NaOH 溶液腐蚀环境下，不提前做水洗的出蒸汽的设备和管道也需要做消除应力热处理。一些

报告中认为提前做水洗能够有效防止 NaOH 应力腐蚀开裂。

     300 奥氏体不锈钢的 NaOH 应力腐蚀开裂可参考图 10
                             300 SE阳ES AUSTENITIC SS IN CAUSTIC SERVICE


                     350

                                                                                                                    600



                                                                                                                    500




                                      T飞，... l....~F.... ...:I C~ f'1 D....~l. 市唱~"'r1   nn 'lf'l{\   A 白'町、

                                                                                                                    200



                     50
                                                                                                                    100


                      。
                                 10       20                    30                       40               50   60

                                       NaOH Concentration,wt%

                           图 1   300 奥氏体不锈钢在 NaOH 溶液中腐蚀

6. 8. 2   本条中 I 类湿 H 2 S 腐蚀环境来源于 NACE 8X194 中的 E 类温 H 2 S 腐蚀环境，同时考虑了

SH/T 3193-2017 中的 I 类湿 H2 S 腐蚀环境。湿 H2 S 应力腐蚀环境与温度、介质和浓度等均有关系。
     对材料和制造工艺的要求主要依据美国 API 和 NACE 对碳钢、碳锚钢焊接容器在温 H 2 S 应力

腐蚀环境中防止发生破裂的规定以及日本高压力协会"高强度使用标准"等国外规范，以及美国壳

牌公司、德国鲁奇、林德等工程公司对比 S/HCN 介质设备的工程规定而提出的。同时参考了 SH/T

3193-2017 中的相关规定。湿 H 2 S 应力腐蚀环境下造成碳钢和低合金钢设备产生应力腐蚀破裂因环

境差异，可产生不同的应力腐蚀开裂现象，如氢致开裂( HIC , hydrogen induced cracking) 、硫化

物应力开裂( SSC , sulphide stress cracking) 、氢鼓泡( HB , hydrogen blistering )和应力导向氢致

开裂( SOHIC ,    stress-oriented hydrogen induced cracking )等，应根据设计需要和工程实施的可能性
采取有针对性的预防应力腐蚀破裂措施。

     材料的供货状态综合考虑了 NACE MR 0103-2015 及目前国内材料的供货状态，根据具体情况，

允许采用正火+奥氏体化+洋火+回火、奥氏体化+洋火+回火等供货状态。

     为了防止应力腐蚀开裂，母材不宜采用金属涂层(电镀或化学镀)、转化涂层、塑料涂层等结

构。但是出于耐磨或者耐腐蚀性考虑，当必须增加涂层时也是允许的。
                                                                                                                          141
      碳素钢的焊后热处理温度推荐来源于 NACE 8X194 ，制造厂可根据经验进行微调。

6.8.4     高温氢腐蚀环境中选材的限制是按纳尔逊曲线 (API RP 941-2016) 制定的。考虑到焊接和

焊后热处理对合金钢抗氢腐蚀性能的影响，条款中又特别强调了焊后充分消除应力热处理的必要性。

      奥氏体不锈钢在图 6.8 .4所示的温度及氢分压中使用不会引起氢腐蚀      因此不需要进行焊后消

除应力热处理。图 6.8 .4及本条第 2 款中"碳钢"特指碳素钢和低合金钢。

6.8.5     液氨储罐应力腐蚀破裂问题在国内外引起普遍重视，本条对该介质的定义和对策作出了原

则性的规定。考虑到目前液氨的纯度已到 99.9%数量级以上，故本规范取消了 0.2% 的水缓蚀剂的辅

助措施。

6. 8. 7   限制介质成分是腐蚀环境下完善化工设备设计的必要措施，如同时实施本条所提示的措施，

对完善设计可起到事半功倍的效果。




142
                                        7    焊接材料


                                       7.2   焊接材料选用及标注


     焊接材料选用的编制主要依据:在原化工行业标准《钢制化工容器材料选用规定 Þ HG/T 20581

一2011 的基础上，根据近年实施取得的经验，并依据现行行业标准《压力容器焊接规程 þNB/T 47015

和《承压设备用焊接材料订货技术条件 þNB/T 47018 的内容，近几年焊接材料标准的大量升版内容，

以及国内外工程公司的标准规范，进行补充和具体化。

     焊接材料选择原则:

     1.钢制化工容器焊接材料选用原则应根据母材的化学成分、力学性能、焊接性能，并结合钢

制化工容器的结构特点、使用条件及焊接方法综合考虑选用焊接材料，必要时通过试验确定。

     2.    焊接材料技术类别与型号选用应与钢制化工容器用母材相匹配。

     3.    焊接材料技术要求与钢制化工容器设备产品焊接接头相适应。熔敷金属性能不低于母材焊

后性能标准规定的最低值，并留有足够的裕量。

     4.    焊接材料熔敷金属中有害含量不超出相应母材规定的限值。

                                 7.7    异种金属材料的焊接材料选用


7. 7. 1    奥氏体不锈钢与铁素体钢之间的异种钢焊接接头焊接材料选用原则来源于 API RP582 。当温

度超过 315"C 时，镇基焊接材料的选用可参照下表。

               焊接材料                    最大设计温度(非硫化环境) /'C   最大设计温度(硫化环境) /'C

               ENiCrFe-3                       540                370
          ERNiCr-3 、 ENiCrFe-2                 760                400
      ERNiCr岛10-3 、 ENiCrMo-3                  590                480

      注:这里的非硫化环境的定义按照 API939-C 的规定。




                                                                              143
                         8   钢材的代用


8.0.2    钢材代用是目前化工容器制造中经常遇到的问题。为此，第 8 章专门对代用原则做了规定，
并强调代用钢材与原设计钢材间导热系数、线膨胀系数的对应，强调考虑抗应力腐蚀、晶间腐蚀、
电偶腐蚀、冲刷腐蚀等局部腐蚀性能。
      ( 1 )钢材代用条件
          a) 不得变更原有设计，不得变更原设计规定的结构尺寸和规格，不得变更图纸，代用钢
          材要满足原设计条件和要求;
          b) 代用钢材性能优于原始设计钢材时，不得减少代用钢材的厚度，代用钢材性能略差于
          原始设计钢材时，也不得增加代用材料的厚度，并应重新进行强度或刚度校核;
          c) 钢材代用应考虑与相邻钢材的相容性，还要考虑由此引发的制造、检验等变化。
      ( 2 )中外钢材标准中，代用钢材牌号与原设计钢材牌号的对照关系、相近关系、不同类型关系
          a) 对照关系是指不同国家之间的相应牌号具有如下关系:

          一一同为压力加工材料牌号或铸件材料牌号;

          一一具有很接近的标准化学成分范围，或相同的标准化学成分范围;

          一一具有很接近的性能，或相同的性能。
          采用与原设计钢材对照牌号的钢材代用，可以使代材问题较为简单，在钢材代用中经常采
      用。采用与原设计钢材对照牌号的钢材代用也要注意因某些关键化学成分差别导致的特定敏感

      性能差异。
          b) 相近关系是指不同国家之间的相应牌号具有如下关系:

          一一同为压力加工材料牌号或铸件材料牌号;
          一一具有接近的标准化学成分范围;
          一一具有接近的性能。
          采用与原设计材料牌号相近牌号的钢材代用，需要注意虽然化学成分和性能接近，但在某

      些情况下使用性能的差异，如稳定化奥氏体不锈钢与非稳定化奥氏体不锈钢耐晶间腐蚀性能的
      差异;含锢的奥氏体不锈钢和不含铝的奥氏体不锈钢在还原性介质中耐蚀性能和耐点蚀、耐缝
      隙腐蚀性能的差异;不同含碳量的奥氏体不锈钢除耐蚀性的差别外还应注意其高温和低温工况
      下力学性能的差异。 20 管比 10 管许用应力高、塑性低，但仍在可用范围内，因而 10 管及其
        国外对照牌号与 20 管及其国外对照牌号可以互代， 10 管和 20 管不是对照牌号而是相近牌号。
          c) 不同类型的钢材也可代用，如采用奥氏体不锈钢代用碳素钢或低合金钢，应以优代劣，
          不宜以劣代优。不同类型的钢材代用除需要校核强度、稳定性外，还应考虑异种材料焊接

          等制造工艺性能。应考虑代用钢材与相邻钢材的相容性，如热膨胀系数的差异引起的热应
          力，电负性差异较大时可能引起的电偶腐蚀，碳素钢、低合金钢抗氯离子应力腐蚀性能较
          好而奥氏体不锈钢对氯离子引起的应力腐蚀较为敏感等。经济合理性也是不同类型的钢材
          代用需要考虑的问题。不同类型的钢材代用需要考虑的问题较多，工程中较少采用。

144
