Repository: hangcheng2012/my-skills

File: storage-tank-expert/knowledge/extracted/API-Std-650-13th2020.03-钢制焊接石油储罐En.txt (part 41 of 44)
Welded Tanks for Oil Storage
        VB       Welds of roofs designed to be gas-tight if not air tested.                                                 7.3.8.1

        VB       Compartment welds of external floating roofs if not tested with internal pressure or penetrating oil.       C.3.6

        VB       Seams of flexible membrane liners for leak protection.                                                       I.6.2
                                                     WELDED TANKS FOR OIL STORAGE                                                      T-3



                                                                                                                          Reference
    Process                                          Welds Requiring Inspection
                                                                                                                           Section

                 Welded shell joints if no water is available, if not air tested or tested to 7.3.6, Item 2) a) i) or       7.3.6,
      VB
                 7.3.6, Item 2) a) iii).                                                                                 Item 2) a) ii)

                 Welded shell joints above the hydrostatic test water level unless air-tested or tested to the
      VB                                                                                                                7.3.7.1, Item 2)
                 requirements of 7.3.7.1, Item 1) or 7.3.7.1, Item 3).

                 Flush type shell connections: Nozzle-to-tank shell, repad welds, shell-to-bottom reinforcing
        VE       pad welds on the root pass, each 20 mm (1/2 in.) of weld, and completed weld. After stress                5.7.8.11
                 relieving before hydro-test.

        VE       Tack of shell butt welds left in place.                                                                    7.2.1.9

                 Non-structural small attachments such as insulation clips (not supports) studs and pins
        VE                                                                                                                 7.2.1.12d
                 including those welded by capacitor discharge.

                 Permanent attachment welds and temporary weld removal areas on Group IV, IVA, V, and VI
        VE                                                                                                                  7.2.3.6
                 materials.

        VE       Completed welds of stress relieved assemblies before hydro-test.                                           7.2.3.7

                                                                                                                            7.2.4.1,
        VE       First pass and final weld inside and outside of the internal shell-to-bottom weld.                         7.2.4.2,
                                                                                                                            7.2.4.3

        VE       All shell plate butt welds.                                                                                7.3.2.1

        VE       All fillet welds.                                                                                          7.3.2.2

        VE       Upper side of the upper deck welds of pontoon and double deck floating roofs.                               C.4.4

        VE       All aluminum structural welds and components joined by welding.                                            G.11.3

        VE       Joint fit-up of butt welds of bottoms supported by grillage and each weld pass.                             I.7.4

        VE       Leak barrier, leak barrier penetrations, attachments to ringwalls and other appurtenances.                  I.6.1

        VE       Bottom welds.                                                                                               7.3.3

        VE       Roof welds not designed to be gas-tight.                                                                   7.3.8.2

     Water       Bottom welds if not vacuum-box or tracer gas tested.                                                       7.3.3c

     Water       External floating roofs—flotation test.                                                                     C.4.3

     Water       External floating roof drain pipe and hose systems with pressure.                                           C.4.5

     Water       Aluminum dome roofs after completion.                                                                     G.10.1.1

     Water       Internal floating roofs flotation test.                                                                    H.6.6.1



Definitions:
   MT        = Magnetic Particle Examination
   Pen Oil = Penetrating Oil Test
   PT        = Liquid Penetrant Examination
   RT        = Radiographic Testing
   VB        = Vacuum-Box Testing
   VE        = Visual Examination
T-4                                                      API STANDARD 650




Acceptance Standards:
      MT:         ASME Section VIII, Appendix 6 (Paragraphs 6-3, 6-4, 6-5)
      PT:         ASME Section VIII, Appendix 8, (Paragraphs 8-3, 8-4, 8-5)
      RT:         ASME Section VIII, Paragraph UW-51(b)
      Tracer Gas: API Std 650, Section 8.6.11.b
      UT:         For welds examined by UT in lieu of RT, acceptance standards are in Annex U.6.6. For UT when RT is used for
                  the requirements of 7.3.2.1, the acceptance standard is as agreed upon by the Manufacturer and Purchaser.
      VB:         API Std 650, Section 8.6.9
      VE:         API Std 650, Section 8.5.2
Examiner Qualifications:
      MT:         API Std 650, Section 8.2.3
      PT:         API Std 650, Section 8.4.3
      RT:         ASNT SNT-TC-1A or ISO Std 9712 Level II or III. Level-I personnel may be used under the supervision of a
                  Level II or Level III with a written procedure in accordance with ASME Section V, Article 2.
      Tracer Gas: None
      UT:         For welds examined by UT in lieu of RT, the examiner must be ASNT-TC-1A, CP-189, or ISO Std 9712 Level II
                  or Level III per API Std 650 Annex U.4.1. For UT when RT is used for the requirements of 7.3.2.1, the required
                  qualifications are ASNT-TC-1A or ISO Std 9712 Level II or Level III. A Level I may be used with restrictions, see
                  API Std 650, Section 8.3.2.
      VE:         API Std 650, Section 8.5.1
      VB:         API Std 650, Section 8.6.4
Procedure Requirements:
      MT:         ASME Section V, Article 7
      PT:         ASME Section V, Article 6
      RT:         A procedure is not required. However, the examination method must comply with ASME Section V, Article 2.
                  Acceptance standards shall be in accordance with ASME Section VIII, Paragraph UW-51(b).
      UT:         For shell welds examined by UT in lieu of RT, ASME, Section V, Article 4 and API Std 650 Annex U.3.5. For
                  welds when RT is used for the requirements of 7.3.2.1, ASME Section V.
      VB:         API Std 650, Sections 8.6.2, 8.6.5, 8.6.6, 8.6.7, and 8.6.8
      VE:         None
      Tracer Gas: API Std 650, Section 8.6.11.a
                                                      Annex U
                                                     (normative)
                        Ultrasonic Examination in Lieu of Radiography
U.1 General
U.1.1 Purpose

This Annex provides detailed rules for the use of the ultrasonic examination (UT) method for the examination of tank
seams as permitted by 7.3.2.1. This alternative is limited to joints where the thickness of the thinner of the two
members joined is greater than or equal to 6 mm (1/4 in.).

U.1.2 Application and Extent

The provisions of 8.1 governing:

a) when adjacent plates may be regarded as the same thickness;

b) application (see 8.1.1); and

c) number and Locations (see 8.1.2);

shall apply to this ultrasonic method. When these sections refer to radiography, for purposes of this Annex, they shall
be read as applied to UT.


U.2 Definitions
U.2.1
documenting
Preparation of text and/or and figures.

U.2.2
evaluation
All activities required in U.6.3 through U.6.6 to determine the acceptability of a flaw.

U.2.3
flaw
A reflector that is not geometric or metallurgical in origin that may be detectable by nondestructive examination but is
not necessarily rejectable.

U.2.4
flaw categorization
Whether a flaw is a surface flaw or is a subsurface flaw (see U.6.4). Note that a flaw need not be surface-breaking to
be categorized as a surface flaw.

U.2.5
flaw characterization
The process of quantifying the size, location and shape of a flaw. See U.6.3 for size and location. The only shape
characterization required by this Annex is applied to the results of supplemental surface examination by MT or PT
(see U.6.6.2).


                                                            U-1
  U-2                                                 API STANDARD 650


  U.2.6
  indication
  That which marks or denotes the presence of a reflector.

  U.2.7
  interpretation
  The determination of whether an indication is relevant or non-relevant. i.e. whether it originates from a geometric or
  metallurgical feature or conversely originates from a flaw (see U.6.2).

  U.2.8
  investigation
  Activities required to determine the interpretation of an indication (see U.6.1 and U.6.2).

  U.2.9
  recording
  The writing of ultrasonic data onto an appropriate electronic medium.

  U.2.10
  reflector
  An interface at which an ultrasonic beam encounters a change in acoustic impedance and at which at least part of the
  energy is reflected.

  U.3 Technique
● U.3.1 The UT volume shall include the weld metal, plus the lesser of 25 mm (1 in.) or t of adjoining base metal on
  each side of the weld unless otherwise agreed upon by the Purchaser and the Manufacturer.

  U.3.2 UT for the detection of flaws shall be performed using automated, computer-based data acquisition except
  that initial scanning of adjacent base metal for flaws that can interfere with the automated examination may be
  performed manually. UT for sizing of flaws shall be performed as described in U.6.3.1

● U.3.3 A documented examination strategy or scan plan shall be provided showing transducer placement,
  movement, and component coverage that provides a standardized and repeatable methodology for weld acceptance.
  The scan plan shall also include ultrasonic beam angle to be used, beam directions with respect to weld centerline,
  and tank material volume examined for each weld. The documentation shall be made available to the Owner upon
  request.

  U.3.4 Data from the examination volume, per U.3.1, shall be recorded and/or documented as follows:

  a) For automated computer-based scans, data shall be recorded using the same system essential variables,
     specified value or range of values, used for the demonstration of the procedure per U.4.3.

  b) For manual scans, results shall be documented in a written report.

● U.3.5 The UT shall be performed in accordance with a written procedure which has been reviewed and approved by
  the Purchaser and conforms to the requirements of ASME Section V, Article 4, except that:

  a) the calibration block shown in Figure T-434.2.1 of ASME Section V, Article 4 shall be used for distance amplitude
     (e.g. pulse-echo) techniques, and Figure III-434.2.1 (a) or (b) shall be used for non-distance amplitude [e.g. Time
     of Flight Diffraction (TOFD) examination] techniques,

  b) for examination techniques that provide plate quality information (e.g. TOFD), the initial base material straight-
     beam examination need not be performed.
                                                 WELDED TANKS FOR OIL STORAGE                                         U-3


  U.3.6 The examination methodology (including U.6.6) shall be demonstrated to be effective over the full weld
  volume. It is recognized that TOFD may have limitations in detection of flaws at the surface such that it may be
  necessary to supplement TOFD with pulse-echo techniques suitable for the detection of near-field and far-field flaws.
  The variety of surface and sub-surface category flaws in the test plate mandated by U.4.3a are intended to ensure
  that any such limitations are adequately addressed.

  U.4 Personnel Qualifications and Training
  U.4.1 Personnel Qualifications—Personnel performing and evaluating UT examinations shall be qualified and
  certified in accordance with their employer’s written practice. ASNT SNT-TC-IA, CP-189, or ISO Std 9712 shall be
  used as a guideline. Only Level-II or Level-III personnel shall perform UT examinations, analyze the data, or interpret
  the results.

  U.4.2 Qualification Records—Qualification records of certified personnel shall be approved by the Manufacturer
  and maintained by their employer.

● U.4.3 Personnel Testing—Personnel who acquire and analyze UT data shall be trained using the equipment of
  U.3.2, and the procedure of U.3.5 above. Additionally, they shall pass a practical examination based on the technique
  on a blind test plate. The testing program details shall be by agreement between the Purchaser and the inspection
  company but shall in any case include the following elements as a minimum.

  a) The test plate shall contain a variety of surface and sub-surface category flaws including multiple flaws described
     in U.6.5. Some of the flaws shall be acceptable and others unacceptable per the applicable criteria of Table U.1a
     or Table U.1b.

  b) The practical examination should cover detection, interpretation, sizing, plotting, categorization, grouping, and
     characterization that is sufficient to cover the cases outlined in U.6.

  c) Criteria for passing the test shall include limits on the number of miscalls, both of rejectable flaws missed or
     accepted and acceptable regions rejected.

  d) Testing shall be facilitated by a third-party or by the Purchaser.

  U.5 Level III Review
  U.5.1 The final data package shall be reviewed by a UT Level-III individual qualified in accordance with U.4.1 and
  U.4.3 above. The review shall include the following.

  a) The ultrasonic data record.

  b) Data interpretations.

  c) Evaluations of indications performed by another qualified Level-II or Level-III individual. The data review may be
     performed by another individual from the same organization.

  U.5.2 Alternatively, the review may be achieved by arranging for a data acquisition and initial interpretation by a
  Level-II individual qualified in accordance with. U.4.1 and U.4.3 above, and a final interpretation and evaluation shall
  be performed by a Level-III individual qualified per U.5.1.

  U.6 Interpretation and Evaluation
  U.6.1 Investigation Criteria—Reflectors that produce a response greater than 20 % of the reference level shall be
  investigated. Alternatively, for methods or techniques that do not use amplitude recording levels, sized reflectors
  longer than 40 % of the acceptable surface or subsurface flaws in Table U.1a and Table U.1b shall be investigated.
U-4                                                 API STANDARD 650


The investigation shall interpret whether the indication originates from a flaw or is a geometric indication in
accordance with U.6.2 below. When the reflector is determined to be a flaw, the flaw shall be evaluated and
acceptance criteria of Table U.1a and Table U.1b as applicable shall apply.

U.6.2 Interpretation as Geometric/Metallurgical—Ultrasonic indications of geometric and metallurgical origin
shall be interpreted as follows:

U.6.2.1 Indications that are determined to originate from the surface configurations (such as weld reinforcement or
root geometry) or variations in metallurgical structure of materials may be interpreted as geometric indications, and

a) need not be sized or categorized in accordance with U.6.3 and U.6.4 below;

b) need not be compared to the allowable flaw acceptance criteria of Table U.1a and Table U.2b; and

c) the maximum indication amplitude (if applicable) and location shall be documented, for example: internal
   attachments, 200 % DAC maximum amplitude, 1 in. above the weld centerline, on the inside surface, from 90° to
   95°.

U.6.2.2 The following steps shall be taken to classify an indication as geometric.

a) Interpret the area containing the indication in accordance with the applicable examination procedure.

b) Plot and verify the indication’s coordinates, provide a cross-sectional display showing the indication’s position and
   any surface conditions such as root or counter-bore.

c) Review fabrication or weld prep drawings.

U.6.2.3 Alternatively, other NDE methods or techniques may be applied to interpret an indication as geometric (e.g.,
alternative UT beam angles, radiography, ID and/or OD profiling).

U.6.3 Flaw Sizing

U.6.3.1 Flaws shall be sized using automated, computer-based data acquisition or by a supplemental manual
technique that has been demonstrated to perform acceptably per U.4.3.

U.6.3.2 The dimensions of the flaw shall be defined by the rectangle that fully contains the area of the flaw. The
length (l) of the flaw shall be drawn parallel to the inside pressure-retaining surface of the component. The height (h)
of the flaw shall be drawn normal to the inside pressure-retaining surface.

U.6.4 Flaw Categorization

If the space between the surface and the flaw in the through-thickness direction is less than one-half the measured
height of the flaw, then the flaw shall be categorized as a surface flaw with flaw height extending to the surface of the
material.

U.6.5 Grouping of Multiple Flaws

U.6.5.1 Discontinuous flaws that are oriented primarily in parallel planes shall be considered to lie in a single plane if
the distance between the adjacent planes is equal to or less than 13 mm (1/2 in.).

U.6.5.2 If the space between two flaws aligned along the axis of weld is less than the length of the longer of the two,
the two flaws shall be considered a single flaw.

U.6.5.3 If the space between two flaws aligned in the through-thickness direction is less than the height of the flaw
of greater height, the two flaws shall be considered a single flaw.
                                                       WELDED TANKS FOR OIL STORAGE                                                           U-5



U.6.6 Flaw Acceptance Criteria

U.6.6.1 Acceptance Criteria Tables—Flaw dimensions resulting after the application of the rules of U.6.3, U.6.4,
and U.6.5 shall be evaluated for acceptance using the criteria of Table U.1a and Table U.1b.

U.6.6.2 Surface Examination—Flaws categorized as surface flaws during the UT examination may or may not be
surface-connected. Therefore, unless the UT data analysis confirms that the flaw is not surface-connected, a
supplemental surface examination (MT or PT) shall be performed in accordance with 8.2 or 8.4 as applicable for all
surface flaws. Any flaws which are detected by MT or PT and characterized as planar are unacceptable regardless of
length.

U.7 Repairs
All repaired areas, plus the lesser of 25 mm (1 in.) or t of the adjoining weld on each side of the repair, shall be
reinspected per this Annex.

U.8 Flaw Documentation
In addition to the data record prescribed by U.3.4, written documentation shall be produced for each unacceptable
flaw and those acceptable flaws that either exceed 50 % of reference level for amplitude based techniques or exceed
75 % of the acceptable length for non-amplitude techniques.




            Table U.1a—Flaw Acceptance Criteria for UT Indications May be Used for All Materials (SI)
                                                                                                                         All dimensions in mm

                                                           MAXIMUM ACCEPTABLE FLAW LENGTHS—(l)

                                         For Surface Flawb                                        For SubSurface Flaw
 Thickness at Weld (t)a                   With Height, (h)                                          With Height, (h)
                                          No Greater Than                                           No Greater Than

                                   2.0           2.5            3.0           2.0            3.0           4.0            5.0           6.0

                                                                                                            Not           Not            Not
         6 to < 10                  8             4              3             5              3
                                                                                                         allowed       allowed        allowed

                                                                                                                          Not            Not
        10 to < 13                  8             8              4             14             5             4
                                                                                                                       allowed        allowed

        13 to < 19                  8             8              4             38             8             5              4             3

        19 to < 25                  8             8              4             75            13             8              6             5

        25 to < 32                  9             8              4            100            20             9              8             6

        32 to < 40                  9             8              4            125            30             10             8             8

        40 to < 44                  9             8              4            150            38             10             9             8
a   t = thickness of the weld excluding any allowable reinforcement. For a butt weld joining members having different thickness at the weld, t is
    the thinner of the two.
b   Any surface flaw, to be deemed acceptable, must satisfy both the size limitations of this table and additionally satisfy the MT/PT
    characterization limitations of U.6.6.2
U-6                                                              API STANDARD 650


            Table U.1b—Flaw Acceptance Criteria for UT Indications May be Used for All Materials (USC)
                                                                                                                        All dimensions in inches

                                                              MAXIMUM ACCEPTABLE FLAW LENGTHS—(l)

                                             For Surface Flawb                                     For SubSurface Flaw
    Thickness at Weld (t)a                    With Height, (h)                                       With Height, (h)
                                              No Greater Than                                        No Greater Than

                                      0.08          0.10          0.12           0.08          0.12          0.16           0.2           0.24

                                                                                                              Not            Not           Not
          0.25 < 0.375                0.30          0.15          0.12           0.20          0.12
                                                                                                           allowed        allowed       allowed

                                                                                                                             Not           Not
         0.375 to < 0.50              0.30          0.30          0.15           0.55          0.20          0.15
                                                                                                                          allowed       allowed

         0.50 to < 0.75               0.30          0.30          0.15           1.50          0.30          0.20          0.15           0.10

          0.75 to < 1.0               0.30          0.30          0.15           3.00          0.50          0.30          0.25           0.20

          1.0 to < 1.25               0.35          0.30          0.15           4.00          0.80          0.35          0.30           0.25

         1.25 to < 1.50               0.35          0.30          0.15           5.00          1.20          0.40          0.30           0.30

         1.50 to < 1.75               0.35          0.30          0.15           6.00          1.50          0.40          0.35           0.30
a     t = thickness of the weld excluding any allowable reinforcement. For a butt weld joining members having different thickness at the weld, t is
      the thinner of the two.
b     Any surface flaw, to be deemed acceptable, must satisfy both the size limitations of this table and additionally satisfy the MT/PT
      characterization limitations of U.6.6.2.
                                                             Annex V
                                                            (normative)
                             Design of Storage Tanks for External Pressure
● V.1     Scope
  This Annex provides minimum requirements that may be specified by the Purchaser for tanks that are designed for
  external pressure (vacuum) loading. This Annex applies to tanks for which the design external pressure exceeds
  0.25 kPa (1 in. of water) but does not exceed 6.9 kPa (1.0 lbf/in.2). This Annex applies to tanks subject to uniform
  external pressure. The requirements in this Annex represent accepted practice for application to flat-bottom tanks.
  However, the Purchaser may specify other procedures or additional requirements. Any deviation from the
  requirements of this Annex must be by agreement between the Purchaser and the Manufacturer.

  V.2 General
  The design procedures presented in this Annex are intended to allow the user to evaluate the design of the bottom,
  shell, and fixed roof of tanks for a specified design external pressure. See 5.2.2 for requirements for combining
  external pressure loads with other design loads. The requirements of this Annex are not intended to supersede the
  requirements of other Annexes of this standard that may be specified. For Annex M, S, SC, and X tanks, the variables
  in the equations prescribed in this Annex shall be modified in accordance with the requirements of Annex M, Annex S,
  Annex SC, and Annex X, respectively.

  V.3 Nomenclature and Definitions
  V.3.1 Nomenclature

                is the angle between a horizontal plane and the surface of the roof plate, in degrees;

        Areqd    is the total required cross-sectional area of the stiffener region, in mm2 (in.2);

        Astiff   is the required cross-sectional area of stiffener, mm2 (in.2) Note: Astiff must be at least 1/2  Atotal;

           D     is the nominal tank diameter, in m (ft);

          DL     is the dead load, the weight of the tank or tank component calculated using nominal thickness unless
                 otherwise specified, in kPa (lb/ft2);

            E    is the modulus of elasticity of the roof plate material, in MPa, (lb/in.2);

             f   is the smallest of the allowable tensile stresses of the roof plate material, shell plate material, or stiffener ring
                 material at the maximum operating temperature, in MPa (lb/in.2);

           fc    is the smallest of the allowable compressive stresses of the roof plate material, shell plate material,
                 bottom plate material, or stiffener ring material at the maximum operating temperature, in MPa (lb/in.2).
                 fc = 0.4Fy of components considered for the intermediate and bottom stiffener regions. However, for
                 carbon steel, fc need not be less than 103 MPa (15,000 lb/in.2). fc = 0.6Fy of components considered for
                 the top end stiffener region. However, for carbon steel, fc need not be less than 140 MPa (20,000 lb/in.2).

         Fpe     is a modifier for the design external pressure when used in load combinations with other variable loads.
                 Value equals normal operating external pressure/design external pressure or a minimum of 0.4.
                 Manufacturer to use 0.4 when not specified. (See 5.2.2.)

          Fy     is the yield strength of the component at the maximum operating temperature, in MPa (lb/in.2);
                                                                   V-1
V-2                                                       API STANDARD 650


        Gin    is the unit weight of liquid inside tank, in kg/m3 (lb/ ft3);

       Gout    is the unit weight of flood liquid, in kg/m3 (lb/ ft3) (1000 kg/m3 [62.4 lb/ ft3] for water);

          H    is the shell height, in m (ft);

h1, h2…hn      is the height of shell courses 1, 2, 3, through n, respectively, in m (ft);

        Hin    is the height or depth of liquid inside tank, in m (ft);

      Hsafe    is the maximum height of unstiffened shell permitted, based on tsmin, in m (ft);

       HTS     is the Transformed height of tank shell, in m (ft);

        Iact   is the The actual moment of inertia of the stiffener ring region, in cm4 (in.4);

       Ireqd   is the required moment of inertia of the stiffener ring, in cm4 (in.4);

      L1, L2   is the distances between adjacent intermediate stiffeners or intermediate stiffener and top of shell or
               bottom of shell, respectively, in m (ft);

         Lr    is the minimum roof live load on horizontal projected area of the roof, kPa (lb/ft2) = 1.0kPa (20 lb/ft2);

         Ls    equals (L1 + L2)/2, in m (ft);

          N    is the number of waves into which a shell will buckle under external pressure;

         Ns    is the number of intermediate stiffeners;

         Pe    is the specified design external pressure, in kPa (lb/ft2);

         Pr    is the total design external pressure for design of roof, in kPa (lb/ft2);

         Ps    is the total design external pressure for design of shell, in kPa (lb/ft2). Ps = the greater of 1) the specified
               design external pressure, Pe, excluding wind or 2) Pwv + FpePe (see 5.2.2 for an important consideration);

              is the stability factor (see V.8.1 for values);

          Q    is the radial load imposed on the intermediate stiffener by the shell, in N/m (lb/in.);

         qs    is the first moment of area of stiffener for design of stiffener attachment weld, in cm3 (in.3);

          R    is the roof dish radius, in m (ft);

          S    is the design balanced specified snow load (Sb), in kPa (lb/ft2);

         Sd    is the allowable design stress, in MPa, (lb/in.2);

           t   is the nominal shell thickness, mm (in.);

          tb   is the nominal thickness of bottom plate under the shell, in mm (in.);

       tcone   is the required nominal thickness of cone roof plate, in mm (in.). Maximum corroded thickness shall be
               12.5 mm (0.5 in.);
                                                      WELDED TANKS FOR OIL STORAGE                                           V-3


         tdome     is the required nominal thickness of dome roof plate, in mm (in.). Maximum corroded thickness shall be
                   12.5 mm (0.5 in.);

    ts1, ts2…tsn is the nominal thickness of cylindrical shell course 1, 2…n, in mm (in.), where the subscript numbering is
                 from top to bottom of the shell;

                   NOTE     The subscript 1 denotes the top shell course and n denotes the lowest shell course;

         tshell    is the nominal thickness of shell at level under consideration, in mm (in.);

         tsmin     is the nominal thickness of thinnest shell course, in mm (in.);

            V1     is the radial load imposed on the stiffener by the shell, in N/m (lb/in.);

            Vs1    is the radial pressure load imposed on the stiffener from the shell for sizing the stiffener attachment weld,
                   in N/m (lb/ft);

             vs    is the radial shear load on stiffener for sizing the stiffener attachment weld, in N (lb);

            Vs2    is the weld shear flow load imposed for sizing the stiffener attachment weld, in N/m (lb/ft);

         PWV       is the maximum wind pressure consistent with the specified design wind velocity, in kPa (lb/ft2). The
                   maximum wind pressure shall be calculated as follows (see 5.9.6.1, Note 2):

    In SI units:
                                                       V 2
          PWV is the maximum wind pressure = 1.48  --------- in (kPa) where design wind speed (V) is used.
                                                   190
    In USC units:
                                                     V 2
          PWV is the maximum wind pressure = 31  --------- in (lbf/ft2) where design wind speed (V) is used.
                                                 120
    where

●            V     is the specified design wind velocity (3-sec gust), in kph (mph);

         Wbott     is the weight of bottom plate, in kg/m2 (lb/ft2);

        wshell     is the contributing width of shell on each side of intermediate stiffener, in mm (in.);

         Xbtm      is the length of bottom plate within tension/compression ring region, in mm (in.). Xbtm = 16 tb;

         Xcone     is the length of cone roof within tension/compression ring region, in mm (in.);

        Xdome      is the length of umbrella or dome roof within tension/compression ring region, in mm (in.);

         Xshell    is the length of shell within tension/compression ring region, in mm (in.).
    V-4                                                      API STANDARD 650



    V.3.2 Definitions
    V.3.2.1
●   specified design external pressure (Pe)
    Design external pressure specified on the tank data sheet (see Annex L) by the Purchaser. This specified value
    excludes any external pressure due to wind.

    V.3.2.2
    total design external pressure for the roof (Pr)
    Sum of the specified design external pressure and the roof live load or snow load and the dead load as provided in
    V.7.1.

    V.3.2.3
    total design external pressure for the shell (Ps)
    Sum of the specified design external pressure and the external pressure due to wind as combined in V.8.1.2.

    V.4 Construction Tolerances
    The procedures prescribed in this Annex are only valid for tanks that satisfy the construction tolerances of 7.5.

● V.5      Corrosion Allowance
    Unless specified otherwise by the Purchaser, the evaluation of tanks in accordance with the requirements of this
    Annex may be based on the nominal thickness of the pressure-resisting components. If the nature of the tank service
    conditions is such that corrosion will result in a uniform loss of thickness of the affected components, the Purchaser
    should specify that corrosion allowance be deducted from the nominal thickness used in the evaluation.

● V.6      Testing
    Testing of the tank design for external pressure is not required by this Annex, but may be performed if specified by the
    Purchaser.

    V.7 Fixed Roof
    The total design external pressure loading, Pr, on the roof is determined by the following equation:

          Pr = the greater of DL + (Lr or S) + Fpe Pe or DL + Pe + 0.4 (Lr or S)

    V.7.1 Column-Supported Cone Roof

    Column-supported cone roofs may be used on tanks designed for external pressure, providing the design and
    construction satisfy the following requirements.

● V.7.1.1 The roof plate spanning between support rafters may be designed as a simple beam spanning several
  supports, or as a catenary beam spanning between supports, or as a diaphragm, by agreement between the
  Purchaser and the Manufacturer. Regardless of the design method selected, the following considerations shall be
  addressed in the design:

    a) allowable stress for both membrane and bending;

    b) joint efficiency of welds joining the roof plates together;

    c) assumed end fixity conditions for plate (beam) span;

    d) allowable deflection criteria.
                                                WELDED TANKS FOR OIL STORAGE                                         V-5


If the roof plate is designed as a catenary beam, the following additional considerations shall be addressed in the
design.

e) Possibility of stress reversal and fatigue loading of welds at and between supports of the roof plate.

V.7.1.2 Additional guidance on the design of supported cone roof plates for pressure loading may be found in
Reference 8 and Reference 9, for example, and in other published texts.

V.7.2 Self-Supporting Cone Roof

V.7.2.1 The required thickness of the roof plate is determined by the following equation. However, the thickness
shall not be less than that required by 5.10.5.1.

In SI units:

                 83D             Pr
       t cone = ----------- -------------
                                        -
                sin  1.72E

In USC units:

                     D             Pr
        t cone = ----------- ----------------
                                            -
                 sin  0.248E

V.7.2.2 The total required cross-sectional area in the cone roof-to-shell joint region for external pressure on the roof
is determined by the following equation.

In SI units:

                                  2
               125Pr D
      A reqd = --------------------
                                  -
                  f tan 

In USC units:

                              2
                   Pr D
      A reqd = --------------------
               8 f tan 

V.7.2.3 The length of cone roof considered to be within the top tension/compression ring region is determined by the
following equation (see Figure V.1a):

In SI units:

                    Dt cone
      X cone = 13.4 ------------
                               -
                     sin 

In USC units:

                    Dt cone
      X cone = 1.47 ------------
                               -
                     sin 
V-6                                        API STANDARD 650




                                                                  t cone
                                            X cone


                                                                           T


                                                           Xshell


                           h1

                                     ts1




                                     ts2
                           h2




                    H


                                                     D




                                    tsn
                          hn


                                                         Xshell




                               tb
                                                 Xbtm

      NOTE See Annex F, Figure F.2 for alternative configurations and
      associated limitations on structural section used for top stiffener.


             Figure V.1a—Dimensions for Self-Supporting Cone Roof
                                                 WELDED TANKS FOR OIL STORAGE                                       V-7


V.7.2.4 The vertical dimension measured from the top of the shell or top angle considered to be within the tension/
compression ring region is determined by the following equation (see Figure V.1a):

In SI units:

      For the top tension/compression region:         For the bottom tension/compression region:

      X shell = 13.4 Dt sl                            X shell = 13.4 Dt sn

In USC units:

      For the top tension/compression region:         For the bottom tension/compression region:
