Repository: hangcheng2012/my-skills

File: storage-tank-expert/knowledge/extracted/SHT 3046-2024 石油化工立式圆筒形钢制焊接储罐设计规范.txt (part 2 of 4)
13.8
Lo
t, —— RAG RFE (mm);
hy      BR PY fd LAR Heh Emm);
ty —— RAY UE BE (mm).

IL |   I |    I |     [ |
1             '              '             '
(a) H 型钢         Cb) 薄腹梁          (c) 工字型钢         (d) 模型钢
图 8.2.3 常用抗膏曲构件尺寸示意图
b) 非对称构件〈角钢、模钢) 的许用弯曲应力为 140MPa，且侧向无支撑长度不应大于受压避
缘宽度的 13 倍。
8.2.4 许用剪应力应满足下列要求:

a) “hy 小于或等于 600, ，或腹板上有加强肋时，许用剪应力不应大于 91 MPa;
b) SAL AF 60t, ，或腹板上无加强肋时，许用前应力应满足下式要求;

V,
Ke 3?                                    8.2.4
A                                                                     人

式中: 扩一一 总前切力(N);

A,        腹板的总截面积mm2);

hy      HE AY fi SEAR Te EE (mm);

ty 一一 REA WR AEE (mm).
8.3 自支撑式锥项

8.3.1 饶顶水平倾角 0 应满足，9.3S <O<37 。
8.3.2 缸顶板的计算厚度应按式 8.3.2 计算，且不含腐蚀容量的饶顶板厚度不应大于 13mm。

1, = 70? |                  (83.2)
sind \1000E'

式中:   tu 一一饶顶板的计算厚度mm);

33

SH/T 3046一2024

7 一一负顶的计算外压，(kPa)，取值见本标准 8.1.4 条;
D 一一储馆内径，(m);
已: 一一镑顶材料在设计温度下弹性模量，(MPa);
O 一一镑顶与饶壁连接处缸顶与水平面之间的夹角(”)。
8.3.3 饶顶与缸壁板连接处承压环有效截面积应满足式 8.3.3 的要求:
TD? x10°
之
8[cjtan0

(8.3.3)

式中，4 一一按图 8.1.6 确定的有效面积，(mm2);
[o] 一一材料许用应力，(MPa)，取设计温度下 1/1.6 材料标准届服强度下限值;
7 — 饶顶的计算外压，(kPa) ，取值见本标准 8.1.4条，
D 一一储饶内径，(m);
0 一一镑顶与饶壁连接处缸顶与水平面之间的夹角，(” )。
8.4 柱支撑式锥顶
8.4.1 饶顶的坡度不应小于 1/16。
8.4.2 镀顶主要支撑构件包括栋条，可为型钢、钢管、焊接组合件或枯架，强度及稳定性计算的许用
应力应符合本标准第 8.2 节的规定。
8.4.3 与饶顶板直接接触的述条，属于下列情况时，应设置侧向支撑;
a) MPRA MIRAGE:
b) 高度大于 380mm MHA;
c) 饶项坡度大于 1/6 时的栋条。
8.4.4 饶顶支柱的柱脚应采用导向支座限位，且不应与支座相焊。当采用钢管制作缸项支柱时，支柱
上应设置排气孔、排液孔或制成密闭式支柱。
8.4.5 导向支座结构型式〈图 8.4.5)，应满足下列要求:
a) 图8.4.5 (a) 所示结构，当承载板厚度不小于 12mm 时，可兼做垫板，不另设垫板;
b) 图8.4.5 (b)、(c) 所示结构应设置厚度不小于 6mm 的垫板;
c) 支柱应能沿导向套垂直方向自由移动;
d) 导向套与饶底板不应直接相焊。当支柱与缸底板相对位移达到 75mm 时，导向套应能有效阻
止支柱沿横向滑移。

(a)

34

SH/T 3046一2024

(b)

(c)
TE: 1 此处不焊。
图 8.4.5 导向支座结构示意图
1-支柱，2-导向套， 3-7RRRR: 4TH: 5-H

8.4.6 缸顶板及其加强构件不应与缸顶板的支撑构件固定连接。
8.4.7 相邻栋条中心的间距, 按外圆弧计算时,最外圈不应大于 2000mm, 其余各圈不应大于 1700mm。
8.4.8 地震设防地区，述条之间设置联结拉杆应符合下列规定;

a) 最外圈相邻栋条〈工字钢除外) 之间均应设置联结拉杆;

b) 联结拉杆应采用直径不小于 20mm 的圆钢或同等强度的构件制成。

8.5 自支撑式拱项
8.5.1 自支撑式拱项包括光面球壳、带肋球壳和单层球面网克，拱项球面的曲率半径宜为 0.8一1.2
fei FL»

8.5.2 交面球壳项板的计算厚度应按式 8.5.2 Th, AN RR oe EE TA EAN 13mm.

t,, =4000R,, [7                                         (8.5.2)
*V 1000"

35

SH/T 3046一2024

式中: 6 一一负顶板的计算厚度，(mm);

R, 一一负顶球面的曲率半径，(m);

7 一一镑项的计算外压，(kPa) ，取值见本标准 8.1.4条。
8.5.3 饶顶与饶壁连接处承压环的有效截面积应满足式 8.5.3 BOK:

42 TD? x10°
glcjsgo
sth: A 一图 8.1.6 所示结构的有效面积，(mm32);
[c] 一材料许用应力，(MPaj，取设计温度下 1/1.6 材料标准屈服强度下限值
7 一“外顶的计算外压，(kPa);
D 一储饶内径，(m);
6 ET SWRA RMT SZ AICS, C+)
8.5.4，带肋球壳的曲率半径不宜大于 40m, ELGRMER EAR ELA 40m. APU BRIEAY Boe EEL MT
应符合本标准附录 D 的规定。
8.5.5 钢制单层球面网壳的设计应符合《空间网格结构技术规程》JGJ 7 的相关规定。采用单层球面
网壳的储缸直径不宜大于 80m，并同时应满足下列规定，
a) 球面网壳应采用刚接节点，相邻节点之间的网杆长细比不应大于 1503
b) 球面网壳的边环梁应满足强度与刚度要求，并应与网壳结构一起进行整体计算;
c) 球面网壳应采用空间梁系有限元进行计算，结构内力与位移可按弹性理论进行计算;网壳结
构的整体稳定性计算应考虑结构非线性的影响，进行荷载一位移全过程分析
d) 球面网壳鲜项在外压设计荷载作用下，应符合下列规定;
1) 网壳许用挠度不应大于储饶内径的 0.0025 倍;
2) 网壳任意部位的应力不应超过相应材料的许用应力，许用应力值取 U1.6 网过所用材料在
设计温度下标准届服强度下限值;
3) 网壳各元件不应发生局部失稳;
4) 网壳整体稳定的安全系数不应低于 1.65。
e) 当设计基本地震加速度大于或等于 0.2g 时, 直径大于 50m 的单层球面网壳应进行竖向及水
向抗震计算;
f)，对于常压储弘，网壳上表面的蒙皮与网壳结构之间不应有任何焊接，蒙皮周边与边环梁之间，
外表面应连续角焊，焊脚高度不应超过 Smm，内表面不应进行焊接。

9 外浮项

9.1 一般规定

9.1.1 本章适用于单盘式外浮项和双盘式外浮顶及其附件的设计。

9.1.2 隔舱的结构设计，在满足强度、稳定性和抗沉性能的前提下，应方便施工,减少在隔舱内的焊
接工作量。

9.1.3 浮顶应能够在最高液位和最低液位之间自由浮动, 并在此期间不应损伤浮项、缸体及附件的任
何部分，有互相摩擦的元件，应选用摩擦不会产生火花的材料。

9.1.4 除自动通气阅和边缘呼吸阀外, 浮顶上的所有穿透浮顶的贯穿件下部应插入液面, 与液体接触
的贯穿件壁厚不应小于 6mm。贯穿件在浮项上部如存在间隙时应采取密封措施 在正常设计条件下贯

36

(8.5.3)

=


SH/T 3046一2024

穿件不应使储液倒流到浮项上。
9.1.5 浮顶在操作中不应与缸内附件相碰，并应有足够的距离。
9.1.6 浮项上的所有金属部件与浮顶均应互相电气连通; 浮项上开口附件的活动盖板应与浮顶进行电
气连接。
9.1.7 浮顶处于漂浮状态时，下表面应与储液全面接触。
9.1.8 浮顶浮力计算应符合下列规定:
) 当储存液体的密度大于或等于 700kg/m3 时，应按 700 kg/m? it Sf;
b) 当储存液体的密度小于 700 kg/m3 时，应按实际密度计算;
c) 设计单盘安装高度时，应按储液实际密度进行计算。
9.1.9 单盘式浮顶的设计应满足下列要求，
a) “当排水管失效时，浮顶应能承受 24h 内降水量为 230mm 的雨水荷载而不沉没;
b) 在浮顶上没有雨水荷载和活荷载的情况下，单盘板和任意两个隔舱同时泄漏时，浮项应能漂
浮在液面上不沉没;
c) 在上述两种情况下，浮项不应发生强度和稳定性破坏。
9.1.10 双盘式浮项的设计应满足下列要求:
a) “当排水管失效时, 浮项应能承受 24h 内降水量为 230mm 的雨水荷载而不沉没; 对设置紧急排
水设施的浮项，可不受此条件限制，但紧急排水设施的排水能力应使浮项上存留的积水荷载
小于浮顶设计所人允许的积水荷载;
b) 在浮项上没有雨水荷载和活荷载的情况下，浮项任意两个隔舱同时泄漏时，浮项应能漂浮在
液面上不沉没;
c) 在上述两种情况下，浮顶不应发生强度和稳定性破坏。
9.1.11 浮项上管口直径大于 80 mm 时应补强。
9.1.12 单盘式浮项的单盘板设计应考虑风载荷产生的疲劳影响，必要时应设置加强筋。
9.1.13 在寒冷多雪地区，浮项的设计应考虑冰雪载荷的影响，必要时应设置去除冰雪设施或采取防
止冰雪不均匀集聚的措施。
9.1.14 在台风暴雨多发地区，浮顶的设计应考虑台风和暴雨的县加影响，必要时应采取减轻雨水不
均匀集聚的措施。
9.2 浮顶的结构与连接
9.2.1 浮顶的隔舱顶板、隔舱底板和单盘板的名义厚度不应小于 Smm, 实际搭接宽度不应小于25mm;
隔舱顶板应有不小于 15/1000 的排水坡度，最外圈隔舱顶板的排水坡度应指向浮顶中心。
9.2.2 隔舱底板、隔舱顶板以及单盘板的搭接焊颖，上表面应采用连续满角焊，下表面可采用间断焊
或密封焊， 支柱和其它刚性较大的构件周围 300mm 范围内，单盘板上下表面的搭接焊缝侧均应采用
连续满角焊。对于储存腐蚀性介质如高含硫原油的储缸，浮项底板和单盘板下表面搭接焊颖间断焊的
未焊接处亦应采用密封焊或其他可靠密封措施。
9.2.3 单盘式浮顶的所有隔舱, 应分别满足气密性要求。单盘式浮顶浮舱底板的搭接焊缝在内外边缘
板处应改为对接焊颖〈参见图 6.2.6-1)。单盘式浮顶浮舱径向隔板与浮舱底板的角焊缝宜在浮舱同一
侧采用连续满角焊，另一侧采用间断焊。
9.2.4 双盘式浮顶密封隔舱的数量应符合本标准第 9.1.10 条中有关浮力的规定, 且至少最外圈隔舱应
为密封隔舱，每个密封隔舱应分别满足气密性要求。双盘式浮项隔舱的环向隔板、径向隔板与浮舱底
板的角焊缝宜在浮舱同一侧采用连续满角焊，另一侧采用间断焊，且连续角焊缝在环向隔板与径向隔
板相交处沿环向隔板或径向隔板厚度方向应全焊透。
9.2.5 外边缘板与浮项底板之间的焊缝应采用双面连续焊;单盘式浮项的内边缘板与浮顶底板之间的

37

SH/T 3046一2024

焊缝应采用双面连续焊。
9.2.6 浮舱内、外边缘板和环形隔板本身的拼接，应采用全熔透对接焊缝。
9.3 浮顶支柱
9.3.1 浮顶支柱应能承受浮项自重和作用于浮项上 1.2 kPa 的均布附加荷载。计算支柱稳定性时，应
考虑单个支柱承载的不均匀性影响。
9.3.2 浮顶支柱的最小安装高度应满足施工和检维修的需求,浮项外边缘底部距饶底上表面的垂直距
离不宜小于 1.8 m。
9.3.3 浮顶支柱的长细比不应大于 150。当用钢管制作支柱时, 单盘支柱的规格不宜小于中70x6 mm,
浮舱支柱规格不宜小于中89x6 mm。
9.3.4 支柱套管伸出浮项上表面的高度, 应高于浮项最大允许积水量时的积水液面, 且不应使储液游
流到浮项上。支柱套管浸入储液的深度不应小于 100mm.
9.3.5 支柱套管通过浮项处应局部加强。支柱套管与单盘板连接处应设置筋板;支柱套管通过浮舱时，
应设置连接板将支柱套管与术架或浮舱隔板相连接。
9.3.6 支柱正下方的缸底板上，应设置厚度不小于 8 mm，直径不小于 500 mm 的垫板，垫板周边与
饶底板之间应采用连续角焊缝。
9.3.7 用钢管制作的支柱上端应盲死，下端言死或开设排油口。支柱与套管上端的间隙处应密封。
9.4 浮项排水系统
9.4.1 浮顶应设置浮项排水系统。排水管规格及数量应根据建缸地区的降雨强度按浮项处于支撑状态
确定，且不宣小于表 9.4.1 的要求。

表9.4.1 浮项排水管的规格和数量

FRI
2

40 <D<80                               DN100

D>80                        DN150           |

9.4.2 浮项排水系统应能够在浮项浮动全行程内正常工作。当浮顶由于意外事故原因处于可能的最高
位时，浮项排水系统不应发生破坏。
9.4.3 浮项排水管可选用下列结构形式，
a) ”旋转接头连接刚性管式;
b) 挠性接头连接刚性管式;
c) 整根带保护外套挠性软管式，
9.4.4 浮项排水管出水口应设置切断闪，单盘式浮顶排水管进水口应设置单向阀。
9.4.5 UHRA I, RRL RMA, WAM RABE.
9.4.6 单向阀应设置在集水坑内，阀前应有过滤装置。
9.4.7 旋转接头应有良好的密封性能和足够的强度，且转动灵活。
9.4.8 用于浮顶排水管的整根搁性软管或局部挠性接头应具有足够的抗外压能力。
9.4.9 整根带保护外套挠性软管应具有适宜的刚度, 保护外套可采用不锈钢铠装结构或其他经验证的
可靠形式。整根带保护外套挠性软管在浮项上下浮动过程中保持稳定的运动轨迹，并经过可靠的运动
轨迹稳定性试验验证，运行轨迹变动差值不宜大于 Im.
9.4.10 浮项排水管在任何位置，均不应与缸内部件相碰撞，当采用整根搁性软管时，应采取有效保
护措施。
9.4.11 双盘式浮顶集水坑应设置在浮顶项板坡度的最低点;当浮项顶板坡度具有多个坡向时，每个

38

SH/T 3046一2024

坡向的低点均应设置集水坑。单盘式浮顶集水坑位置应考虑转动扶梯等不均匀载荷的影响。当设置多
个集水坑时，集水坑宣在浮项上均布。当设置辅助集水坑将雨水导向主集水坑时，连接管道不应穿过
浮舱隔板，且应在连接主辅集水坑的连接管道上设置单向闪，单向赣应能防止雨水从主集水坑排向辅
集水坑。

9.4.12 浮顶排水管设计时应考虑介质进出储饶及搅拌设施带来的液体扰动影响。当采用旋转接头结
构形式时，浮顶排水管宜采用双排管平行布置方式。

9.4.13 浮顶排水管在缸壁引出管及其负底上连接管道的设计应考虑储负充液后缸壁变形和基础不均
匀沉降或饶底变形的影响，浮项下部的连接管道应考虑单盘板变形的影响。

9.5 浮项紧急排水装置

9.5.1 有暴雨的地区，双盘式浮项上应设置紧急排水装置。紧急排水装置的规格及数量，应根据建饶
地区的降雨强度和浮项设计时考虑的雨水载荷大小确定。

9.5.2 紧急排水装置应具有水封及防止储液倒流到浮项上的功能, 并应能够在操作中维护更换易损件。
9.5.3 双盘式浮顶紧急排水装置的安装高度，应保证外边缘板至少高出浮顶最高积水液面 30 mm.
9.5.4 紧急排水装置的材质宣采用奥氏体不锈钢。

9.6 转动扶梯及轨道

9.6.1 浮项与缸壁顶部平台之问应设置转动扶梯，转动扶梯通道净宽度不应小于 650 mm.

9.6.2 当浮项处于最低位置时，转动扶梯的仰角不宜大于 55"。

9.6.3 扶梯应有足够的强度和刚度。当扶梯处于任何位置时，应能承受 5 kN 的集中荷载。

9.6.4 沿扶梯全长两侧应装设栏杆和扶手。在浮顶升降过程中,踏步板应能自动保持水平，且应有足
够的强度和刚度。踏步板可采用镀锌钢格栅板或花纹钢板制作 。

9.6.5 扶梯滚轮外缘，应采用摩擦或碰撞时不产生火花的材料，并应考虑滑动副的润滑要求。
9.6.6 当扶梯在最低位置和最高位置时，轨道两端必须有足够的富余长度。

9.6.7 扶梯设计时应考虑风载荷带来的震动和倾覆影响，轨道结构应能防止滚轮脱轨。

9.6.8 扶梯轨道应有足够的刚度,支撑应有适当的高度。当设置轨道铺板时，应采取适宣的防止雨水
积存的措施。

9.7 自动通气阀

9.7.1 浮顶上应设置自动通气阀。自动通气阁数量和流通面积应按介质收发时的最大流量和介质特性
确定; 当浮顶从漂浮状态回到支撑状态时，通气阀应能自动开启; 当浮顶从支撑状态回到漂浮状态时，
通气阀应能自动关闭。

9.7.2 自动通气阀阀盖的开启高度，应使闪盖和间体之间的流通面积大于闪体通径的流通面积。
9.7.3 用钢管制作的自动通气阀闽杆应两端言死,或上端盲死、下端开设能排除积液的缺口。闽杆正
下方的饶底板上，应设置厚度不小于 8 mm 的垫板，垫板周边与饶底板之间应采用连续角焊缝。
9.7.4 浮顶处于漂浮状态下, 自动通气阀阀盖和阀体之间应密封良好, 阀盖与闪体之间应设置柔性垫
片。

9.7.5 在有相对摩擦运动的两零件中，至少应有一个零件采用摩擦、碰撞时不产生火花的材料制作。
9.7.6 自动通气阀阀盖和阁体之问应采用截面积不小于 10 mame? 的导线进行电气连接。

9.7.7 当密封环形空间处单独设置非自动启闭的通气设施时，应配置带阻火功能的呼吸阀。

9.7.8 单盘式浮项应采取措施，防止在浮项处于漂浮状态下由于单盘板变形造成其下部积存油气。可
采用设置单盘呼吸闪或设置单盘加强筋等措施。

9.8 导向及限位装置

9.8.1 浮项上应设置能保持其与储饶体同心位置并防止其转动的导向及限位装置。

9.8.2 当采用导向管为导向及限位装置时,数量宜为 2 根, 均匀布置在浮顶周边。导向装置底座与导

39

SH/T 3046一2024

向管之间宜采用滚动摩擦的滚轮结构，每根导向管的滚轮数量应为2组。
9.8.3 导向管应能够承受浮项转动扶梯、浮顶排水系统、不均匀冰雪载荷、风载荷、液体进出储饶造
成的水平侧向力，并应考虑饶壁圆度、基础沉降、温差、浮项积水变形的因素的影响。
9.8.4 浮顶外边缘应设置具有限位功能的装置。当浮顶配置机械式乔蜡装置时,其结构设计可一同考
虑。
9.8.5 导向管兼具量油管或雷达液位计导波管的功能时, 其结构设计尚应满足量油、仪表设置的相应
要求。
9.8.6 当储饶需要进行抗震设计时，导向管的结构设计还应计入浮项晃动倾斜的影响。
9.9 边缘密封及静电导出装置
9.9.1 浮顶与缸壁之间的环形空间, 应装设密封装置。 在浮项外边缘板与负壁之间的环形空间径向间
距偏差为+100 mm 时，密封装置应仍能保持良好密封效果。
9.9.2 浮顶与饶壁之问的环形空间水平密封间距选取应以边缘密封具有良好的密封效果为原则,按照
所选取的密封结构特点和对环形空间间距偏差的适应能力确定，一般宜取 200~300 mm。
9.9.3 储存对环境有害的挥发性液体时，浮项边缘密封应采用一次密封加二次密封结构。
9.9.4 一次密封结构宜采用以下密封型式:

a) “软泡沫密封;

b) 充液管式密封;

c) “机械式密封;

d 弹力板式密封;
9.9.5 当采用钢滑板机械式一次密封时，在浮项正常漂浮状态下，钢滑板应插入液面 100 mm 以上;
钢滑板宜采用 1.5 mm一2 mm 的镀锌薄钢板或 1.0 mm一1.5 mm 不锈钢沙钢板制作。钢滑板与浮顶之间
应采用截面积不小于 10 mm? 的软铜电缆线进行连接，沿内壁间距不宜大于 3 m。镀锌薄钢板应符合
现行国家标准《连续热镀锌和锌合金镀层钢板及钢带》GB/T 2518 的要求，不锈钢钢板应符合现行国
家标准《不锈钢冷轧钢板和钢带》GB/T 3280 的要求。
9.9.6 当一次密封采用非金属材料制成的软泡沫密封时，应采用浸液式安装结构。
9.9.7 当一次密封采用充液管式密封时，所采用的密封液应不污染所储存介质。
9.9.8 浮顶与饶壁之间应采用至少两条截面积不小于 50 mam? 的带护套软铜电缆线进行连接，导线与
金属件连接处应牢固可靠，并应具有和良好的导电性能。
9.9.9 二次密封应配设能密闭密封环形空间连续分布的油气隔膜.二次密封的紧固件应采用奥氏体不
锈钢; 在腐蚀较严重的场合，二次密封的支撑板也应采用奥氏体不锈钢。
9.9.10 密封装置采用的材料应耐油、耐腐蚀且不污染介质。
9.9.11 一次密封的丁且橡胶包袋应符合现行行业标准《浮项油缸软密封装置橡胶密封带》 HG/T 2809
的相关要求; 泡沫塑料应符合现行国家标准《通用软质聚氨酯泡沫塑料》GB/T 10802 的相关要求，并
应在设计文件中明确类别和等级。当采用氟橡胶材质的包袋时，应在设计文件中规定其技术指标。
9.9.12 密封带的接头应采用与本体等强度的连接，接头应粘结可靠，搭接宽度不应小于 300mm.

9.10 浮项人孔

9.10.1 浮项上应设置能进入储饶内部的浮项人孔。确定人孔直径时，应考虑检维修人员和设备的进
出，任何情况下其内直径不应小于 600 mm。

9.10.2 浮顶人孔的数量可按照表 9.10.2 选取。设置多个人孔时，宣均匀分布。

二

40

SH/T 3046一2024

表9.10.2 “浮项人孔的数量
fit ELE Cm)

D三40

40 <DS80

D>80

9.10.3 浮顶人孔的法兰和法兰盖之间应设置密封垫片，采用螺栓进行紧固。

9.10.4 人和孔的安装高度不宜小于 300 mm，人和孔内应设置直梯，直梯下端距饶底板之间应留有足够
的距离。

9. 10.5 人扎法兰盖与人孔简体或法兰之间应采用截面积不小于 10 mm? 的导线进行电气连接。

9.11 浮舱人和孔

9.11.1 每个浮舱应至少设置 1 个公称直径不小于 600 mm ft AFL.

9.11.2 当人和孔无防水密封时，人和孔径的高度应高于浮项上允许积水的液面高度。

9.11.3 人孔盖应采用防风和防止消防水冲开的结构。

9.11.4 人和孔盖采用气密结构时，浮舱应设置排气孔，排气孔结构应能防止在正常设计条件下储液进
入浮舱，且应能防止消防水进入浮舱。

11.5 人孔盖与人孔简体或法兰之间应采用截面积不小于 10 mmz 的导线进行电气连接。

12 刊蜡装置

12.1 对缸壁上可能产生凝油的储负，浮项外缘处应设置刊蜡装置。刊蜡装置可采用机械刮蜡。
12.2 刊蜡装置不应影响浮顶的正常运行，且不应与缸内任何附件相碰。

12.3 刊蜡装置重锤的方位应避开饶壁人孔。

13 ”泡沫挡板

13.1 浮项上部边缘应沿圆周设置泡沫挡板。泡沫挡板距离缸壁的距离宜为 1000 mm，高度应高于
边缘密封顶部 200 mm.

9.13.2 泡沫挡板可采用厚度 3~4 mm 钢板制作，顶部宣设置角钢加强，沿圆周应设置筋板加强; 泡
沫挡板底部沿圆周应开设排水槽，排水槽大小宜为 253 mmx12 mm，间距宜不大于 1 me

9.13.3 泡沫挡板沿圆周宣设置 2 处跨越挡板的踏步及扶手。

9.13.4 位于转动扶梯下侧的泡沫挡板材质宣采用铝材制作。

9.13.5 在浮顶处于最高设计液位的条件下，泡沫挡板项部不应与转动扶梯底部相碰。

10 内浮顶

10.1 一般规定

10.1.1 本部分规定适用于单盘式内浮项、双盘式内浮项、浮简式内浮项、浮箱式内浮项、金属峰策
式内浮顶、整体加强模块式不锈钢双盘内浮项和玻璃钢内浮顶。

10.1.2 内浮顶在全行程上应能无阻碍地正常运行，在升降和静止时应处于水平漂浮状态。

10.1.3 内浮项及其附件所选用的材料应与所存储介质相适应。

10.1.4 内浮项上所有直接与介质液相或气相接触的接缝应具有气密性，并应检验其严密性。
10.1.5 非全液面接触式内浮项外边缘板、浮项支柱及浮项上的所有贯穿性管口接管，伸入液面的深
度不应小于 100 mm; 自动通气阀伸入液面的深度宜为 20 mm.

10.1.6 内浮顶外边缘板、浮项支柱及浮顶上的所有贯穿性管口接管，应至少高出设计液面 150mm 。
10.1.7 内浮顶上的所有金属件均应相互电气连通，并通过缸体与缸外部接地件相连。静电导出线还
应符合下列规定;

oo

41

SH/T 3046一2024

a) “静电导出线通过环形密封区与缸壁相连时，不应少于4组;

b) 静电导出线与固定顶相连时，不应少于2 组，且应均匀分布。静电导出线应采用截面积不小

于 25mm? 的软铜电费线，但对于装配式内浮顶，静电导出线可采用直径不小于中5 mm 的不锈钢

钢丝绳。

c) “静电导线应满足强度、挠人性、电阻、耐腐蚀性、连接的可靠性以及使用寿命的要求。
10.1.8 内浮项上的所有可移动的金属盖板，如人孔、通气孔、呼吸阀等管口盖板，应分别与内浮顶
进行电气连通。

10.1.9 除蜂梨式内浮项和玻璃钢内浮项外，本标准中提及的其它型式内浮项的任一密闭浮力元件可
设置可燃气体检查孔。
10.1.10 内浮项应设浮项支柱或缸项悬挂式支撑, 浮项支柱可为固定高度式或可调高度式。当内浮项
处于最低支撑高度时，浮顶及其下部附件不应与储缸相碰撞; 当浮项处于最高设计液位高度时，浮项
及其上部附件不应与固定项相碰撞。
10.1.11 单盘式浮项应采取措施，防止在浮项处于漂浮状态下由于单盘板变形造成其下部积存油气。
10.1.12 在支撑状态和漂浮状态下，内浮项上任何部位均应能承受在 0.1 m? 范围内不小于 2.2 kN 的
集中活荷载。对于直径小于 10 m 的内浮项，集中活载荷可根据操作工况适当减小。
10.1.13 进行浮力计算时，设计储液密度应按本标准第 9.1.8 条规定选取。
10.1.14 内浮顶的设计浮力不应小于其自重的 2 倍外加边缘密封装置等与负壁的摩擦力。
10.1.15 支柱、导向装置等穿过内浮顶时，在通过内浮项处应加设密封。
10.1.16 当内浮项上部可能积液而需要排液时，内浮顶上应设置排液装置，将积液导入镀内。
10.1.17 内浮顶材料及部件最小名义厚度应符合表 10.1.17 的规定。
表10. 1.17 内浮项材料及部件最小名义厚度

部位                   最小名义厚度

(mm)
全
oe         其它部位
蒙皮板
浮力元件"

与储液蒸汽或储液接触的部位
连接部位

8: 不锈钢和铝合金浮箱式内浮项箱体项盖板最小名义厚度可为 0. 6mm;

10.1.18 内浮顶元件的连接设计应符合下列规定
a) ”内浮项的连接可采用焊接、螺栓连接、螺纹连接、钾接、压接或粘接，粘接仅适用于玻璃钢
内浮项，所有的连接方式和连接工艺均应经工艺评定验证其可靠性，

42

SH/T 3046一2024

b) 不同材质元件之间的焊接应符合现行国家相关标准的规定
c) ”不锈钢元件之间连接、不锈钢元件与非不锈钢元件之问连接应采用奥氏体不锈钢工具进行紧
固，铝合金元件之间连接应采用铝合金工具或奥氏体不锈钢工具进行紧固

d)，铝合金元件和碳钢之间应采用奥氏体不锈钢垫圈或橡胶板等类似材料进行隔离。

©) 金属浮简、浮箱等浮力元件有气密性要求的接缝连接方式应采用焊接。
10.1. 19 在支撑状态下，内浮项本体及支柱应能支撑浮项自重和 1.0 kPa 均布附加荷载; 均布附加荷
载不应与本标准 10.1.12 条的集中载荷须加。
10.1.20 内浮顶支柱的长细比不应大于 150。
10.1.21 当内浮顶采用具有气密性的弹力板式密封时, 应在边缘密封气相空间和内浮项上方气相空间
之间设置气相压力平衡设施，控制二者之间的压差低于设定值。
10.1.22 密闭式内浮顶储缸〈即不设置通气孔时)，内浮顶结构设计时应考虑饶内浮项上部气相空间
压力对内浮项的作用。
10.1. 23 内浮顶储饶应采取高液位保护措施如设置高液位报警。
10. 1. 24 全液面接触式内浮顶应将浮顶下方可能存在的局部油气空间做最小化处理。
10.2 单盘式和双盘式内浮项
10.2.1 单盘式内浮顶任何两个隔舱和单盘同时泄漏后，双盘式内浮项任何两个隔舱泄漏后，内浮项
应能保持结构的完整性，仍能漂浮在液面上，且不应发生强度和稳定性破坏 。
10.2.2 单盘式内浮顶设计单盘安装高度时，应按储液实际密度进行计算。
10.2.3 隔舱底板、隔舱顶板以及单盘板的搭接焊终，上表面应采用连续满角焊，下表面可采用间断
焊或密封焊; 支柱和其它刚性较大的构件周围 300 mm 范围内，上下表面的搭接焊缝侧均应采用连续
满角焊。对于储存腐蚀性介质的储缸，浮项底板和单盘板的搭接焊颖下表面间断焊的未焊接处尚应采
用密封焊或其他可靠措施进行密封。
10.2.4 单盘式内浮顶的所有隔舱，应分别满足气密性要求。单盘式内浮项浮舱底板的搭接焊颖在内
外边缘板处应改为对接焊缝〈参见图 6.2.6-1)。单盘式内浮顶浮舱径向隔板与浮舱底板的角焊缝宜在
浮舱同一侧采用连续满角焊，另一侧采用间断焊。
10.2.5 双盘式内浮顶密封隔舱的数量应符合本标准第 10.2.1 条中有关浮力的规定，且至少最外圈隔
舱应为密封隔舱，密封隔舱应分别满足气密性要求。双盘式内浮顶隔舱环向隔板、径向隔板与浮舱底
板的角焊缝宜一侧采用连续满角焊，另一侧采用间断焊，且连续角焊颖在环向隔板与径向隔板相交处
沿环向隔板或径向隔板厚度方向应全焊透。
10.2.6 ”外边缘板与浮顶底板之间的焊缝应采用双面连续焊;， 单盘式内浮顶的内边缘板与浮顶底板之
间的焊缝应采用双面连续焊。
10.2.7 浮舱内、外边缘板和环形隔板本身的拼接，应采用全熔透对接焊缝。
10.2.8 内浮顶支柱的最低安装高度应满足施工和检维修的需求。当内浮项处于检维修支撑状态下，
内浮顶外边缘底部距饶底上表面的垂直距离不宜小于 1.8 m。
10. 2.9”碳素钢支柱的规格不宜小于中70x6 mm; 不锈钢支柱的规格不宜小于中70x4 mm.
10.2. 10 支柱套管通过的浮项处应局部加强。
10.2.11 支柱正下方的缸底板上，应设置厚度不小于 8 mm，直径不小于 500 mm 的垫板; 垫板周边
与镑底板之间应采用连续角焊缝。
10.2.12 钢管制作的支柱上端应盲死，下端言死或开设排油口。支柱与套管上端的间隙处应密封。
10.2.13 支柱套管与单盘板连接处应设置筋板; 支柱套管通过浮舱时, 应设置连接板将支柱套管与析
架或浮舱隔板相连接。
10.2.14 单盘式内浮顶应采取措施, 防止在内浮项处于漂浮状态下由于单盘板变形造成其下部积存油

43

SH/T 3046一2024

气。

10.3 ”装配式内浮项
10.3.1

a)
b)

c)
d)

e)
f)

g)

h)

10. 3.2

a)

b)

c)
d)
e)

g)
h)
i)
j)

k)

10.3.3

44

a)

b)

c)

d)

通用要求

储饶进液扩散管出口流速不应大于 1 m/s;

可调式支柱应能够在内浮项上方调整支撑高度，采用饶顶悬挂时，应能在饶顶调整内浮项的
最低悬挂高度。

采用可调式支柱时缸壁上应设置高位带芯人和孔;

支柱应按其承受的各种荷载工况校核轴向压应力、稳定性、连接螺栓的前切强度和连接件的
强度;

内浮顶支柱宣采用铝管、不锈钢管或玻璃钢材质制做，支柱的外径不应小于 40 mm;

铝制内浮项支柱厚度不应小于 3 mm，不锈钢内浮顶支柱厚度不应小于 2.5 mm，玻璃钢浮项
支柱厚度不应小于 10 mm;

支柱连接处或穿过内浮顶处应局部加强。支柱的下端应开设排液口，并设置绝缘的非金属脚
垫; 支柱上端应盲死;

当对内浮项有防火等性能要求时，内浮项尚应满足规定条件下的防火性能要求。

浮简式内浮顶

浮简式内浮顶本体应至少包括分散布置的浮简、梁、支撑和连续的密封盖板、边缘构件等组
件。内浮顶的浮力应由浮简提供，密封性应由密封盖板提供，浮简式内浮顶应符合非全液面
接触式内浮顶特征;

任意两个浮筒泄漏后，内浮顶应仍能漂浮在液面上，不应发生强度和稳定性破坏，且不应产
生附加危害;

浮简式内浮项的每一个浮简应分别满足气密性要求，并应对产品进行严密性检验;

浮简布置宣均匀，但在有集中载荷的部位应增加浮管数量，使所有浮管的浸液深度宜一致;
浮简的直径应与边缘构件的高度相匹配。浮简的浸液深度不应小于 50 mm;

铝制浮简的直径宜取 200~250 mm，不锈钢制浮简的直径宜取 200~320 mm;

铝制浮简封头的厚度不应小于 2.0 mm; 不锈钢浮简封头的厚度不应小于 1.8 mm;

井字形内浮顶主梁间距不应大于 1500 mm，副梁间距不宜大于 4000 mm;

三角形内浮顶主梁夹角不应大于 60 度，副梁间距不宜大于 1600 mm;

铝制边缘构件宜采用型材断面或型材断面与板材组合，不锈钢边缘构件宜采用由板材制成的
型材，

内浮顶边缘构件处应设置支柱，支柱沿圆周方向的间距不宜大于 3500 mm，内浮顶内部支柱
间距不宜大于 5000 mm。人和孔附近的支柱宜加密;，

所有连接部位的螺栓和螺母材质均应为奥氏体不锈钢。

浮箱式内浮顶

浮箱式内浮顶本体应至少包括分散布置的支撑、连续布置的浮箱模块单元 〈或浮箱模块单元
与梁) 和边缘构件等组件，内浮项的浮力和密封性均应由连续布置的浮箱模块单元或浮箱
模块单元与梁) 提供，浮箱式内浮项应符合全液面接触式内浮顶特征;

任意两个浮箱模块单元泄漏后，内浮顶应仍能漂浮在液面上，不应发生强度和稳定性破坏，
且不应产生附加危害;

浮箱式内浮顶的每一个浮箱模块单元应分别满足气密性要求，并应对产品进行严密性检验。
当一个浮箱模块单元内设有数个独立的浮力单元时，每个独立的浮力单元应分别满足气密性
BER;

浮箱模块单元之间的连接应严密可靠, 箱体结构和连接结构设计应能防止内浮顶在使用中浮


g)

h)

j
10.3.4
a)
b)
c)
d)
e)
f)
g)
h)
iD
jd

k)

10.3.5

a)

b)

c)

d)

SH/T 3046一2024

箱模块单元之间的密封性能降低或失效;

浮箱模块单元可采用整体挤压成形、焊接成形或二者的组合;

浮箱式内浮项的支柱应与浮箱梁连接;

浮箱式内浮项箱体模块单元结构和尺寸确定时，除应满足自身和内浮顶整体强度、刚度的要
求外，尚应考虑方便安装等因素，当箱体模块单元尺寸超过饶壁人孔尺寸时，宣在饶项设置
料孔;

浮箱式内浮顶箱体模块内部可采用筋板等构件加强，且加强件的设置不应妨碍对箱体模块自
身拼颖严密性的检验，加强构件与箱体形成的空间不应被认为是独立的浮力单元;

所有连接部位的螺栓和螺母材质均应为奥氏体不锈钢;

浮箱模块的厚度不宜小于 90mm。

金属蜂划式内浮项

金属蜂梨式内浮顶本体应至少包括分散布置的支撑、连续布置的上下层金属壳体与金属峰梨
芯共同形成蜂梨浮力单元模块和边缘构件等组件。金属蜂梨式内浮顶应符合全液面接触式内
浮顶特征

金属蜂巢芯自身单元之间应采用焊接连接方式，蜂梨芯单元之间应具有气密性，泄漏率不应
高于 5%;

金属蜂划芯与上下表层金属壳体应采用焊接连接方式，焊接后应形成相互间密闭的蜂划浮力
单元，蜂梨浮力单元的闭孔率不应低于 95%

蜂梨芯与蜂巢上下表层壳体焊接后形成的蜂梨浮力单元模块不需进行气密试验;

蜂虽浮力单元模块的闭孔率可采用超声检测或解剖试验等可靠的方式进行验证;

金属蜂梨芯自身单元之间的连接方式、金属蜂昌芯与上下表层金属碗体之间的连接方式都应
进行连接工艺可靠性评定验证;

金属蜂划浮力单元模块应进行夹层材料滚简剥离强度试验、弯曲强度试验、弯曲疲劳试验、
平拉强度试验、平压强度试验。弯曲疲劳试验结果以连接处不应发生疲劳开裂为合格，平压
强度试验结果应满足浮项承受局部载荷和储缸内压载荷的要求;

金属峰梨式内浮顶结构强度设计应以本条 h) 款的测试数据为依据，安全系数不低于 1.5;
金属蜂梨浮力单元模块之问的连接应严密可靠，模块结构和连接结构设计应能防止内浮项在
使用中模块单元之间的密封性能降低或失效

金属蜂梨式内浮项的支柱应与梁连接;

金属蜂划浮力单元结构和尺寸确定时，除应满足自身和内浮顶整体强度、刚度的要求外，尚
应考虑方便安装等因素，当箱体模块单元尺寸超过缸壁人孔尺寸时，宣在缸顶设置料孔;
金属蜂梨浮力单元模块的厚度不宜小于 90mm。

整体加强模块式不锈钢双盘内浮项

整体加强模块式不锈钢双盘内浮顶应至少包括分散布置的支撑、连续布置的整体加强浮力元
件和承力结构一体化模块和边缘构件等组件，整体加强模块式不锈钢双盘内浮顶应符合全液
面接触式内浮顶特征;

整体加强浮力元件和承力结构一体化模块外部由不锈钢板包覆焊接形成密闭箱体，内部应布
满起加强作用的连通蜂划芯等加强件，加强件应与箱体面板连接牢固;

整体加强模块式不锈钢双盘内浮顶不设置单独加强梁。一体化模块及其相互之间的连接应具
有足够的强度和刚度，承受并传递规定的载荷，必要时应对支柱处模块进行局部加强;
整体加强浮力元件和承力结构一体化模块单元之间的连接应严密可靠，一体化模块单元结构
和连接结构设计应能防止内浮项在使用中一体化模块单元之间的密封性能降低或失效;

45

SH/T 3046一2024

e)

c)
d)

e)
f)

g)
h)

a

P)

q)

任意两个整体加强浮力元件和承力结构一体化模块单元泄漏后, 内浮项应仍能漂浮在液面上，
不应发生强度和稳定性破坏，且不应产生附加危害;

整体加强浮力元件和承力结构一体化模块单元应满足气密性要求，并应对产品进行严密性检
验;

一体化模块单元结构和尺寸确定时，除应满足自身和内浮顶整体强度、刚度的要求外，尚应
考虑方便安装等因素; 当一体化模块单元尺寸超过缸壁人孔尺寸时，宣在缸顶设置进料孔;
整体加强模块式不锈钢双盘内浮项的一体化模块厚度不宜小于 120mm。

玻璃钢内浮项

玻璃钢内浮项应采用蜂划式内浮顶结构

玻璃钢内浮顶本体应至少包括分散布置的支撑、连续布置的上下层复合材料壳体与蜂梨芯共
同形成浮力单元和边缘构件等组件，玻璃钢内浮项应符合全液面接触式内浮顶特征，内浮顶
浮力单元结构从上至下依次为导静电阻燃层、上层玻璃钢结构层、蜂窝芯层、下层玻璃钢结
构层、导静电防腐层;

玻璃钢蜂巢式内浮项的蜂梨上下表层壳体应具有气密性和液密性;

蜂巢芯自身单元之间应采用粘接等可靠连接方式，蜂梨芯单元之间应具有气密性，泄漏率不
应高于 5%:

蜂巢芯与上下表层复合材料壳体应采用粘接等可靠连接方式，连接后应形成相互间密闭的蜂
巢浮力单元，蜂某浮力单元的闭孔率不应低于 95%;

蜂巢芯与蜂巢上下表层壳体连接后形成的蜂梨浮力单元玻璃钢模块不需进行气密试验;
玻璃钢蜂巢浮力单元模块的闭孔率可采用解剖试验等可靠的方式进行验证;

蜂梨芯自身单元之间的连接方式、蜂梨芯与上下表层复合材料壳体之间的连接方式都应进行
连接工艺可靠性评定验证;

玻璃钢浮力单元模块应进行弯曲强度试验、平压强度试验。平压强度试验结果应满足浮顶承
受局部载荷和储饶内压载荷的要求;

玻璃钢内浮项结构强度设计应以本条 i) 款的测试数据为依据;

当采用玻璃钢浮力单元模块现场组装时，模块之间应采用粘接工艺进行连接，并应进行连接
工艺可靠性评定验证，连接接头强度和刚度不应低于模块自身的强度和刚度;

玻璃钢蜂巢式内浮顶盘板的表面电阻宜为 10"一10?9 ;

玻璃钢浮力元件模块的厚度不宜小于 80 mm;

玻璃钢内浮项的支柱与内浮项的连接宣采用分体式结构，并应采用恰当的结构确保载荷分布
aH,

BOA A RATERS, AES AE ERR RA RS, FE EAT fe
加强。

玻璃钢内浮顶所用树脂的热变形温度应高于储饶设计温度 20°C DAL; 所选用树脂的引发剂、
促进剂、固化剂等助剂应与树脂匹配;，当内浮项有阻燃性能要求时，外保护层应采用阻燃树
脂或添加阻燃剂。

玻璃钢内浮项的制造、 检验和试验可按照《纤维增强塑料设备和管道工程技术规范》GB 51160
的有关规定执行。

10.4 环形空间的密封

10.4.1

PANT Ti hea 5 BME RE ISA FEZ 2 i che, LL SAR AD EAP Uh SBT ET 28

间径向间距偏差为+100mm 时，密封装置应仍能保持良好密封效果。饶壁内表面应清除可能会损伤密
封或影响浮顶升降的凸起物。

10.4.2

46

ASP Td aE ZT] SA TG 8 Vi) ka TD BB WI a A BEA ST BR

SH/T 3046一2024

按照所选取的密封结构特点和对环形空间间距偏差的适应能力确定，一般宜取 150~250 mm.
10.4.3 密封材料应满足耐温、耐磨、耐腐蚀、阻燃、抗渗透、抗老化、抗静电等性能要求。
10.4.4 密封宜采用以下密封型式:

a) “软泡沫密封;

b) 充液管式密封

c) “机械式密封;

d) 弹力板式密封。
10.4.5 当采用钢滑板机械式一次密封时，在内浮项正常漂浮状态下，钢滑板应插入液面 100 mm 以
上:; 钢滑板宣采用 1.0mm一1.5 mm 奥氏体不锈钢薄钢板制作。钢滑板与浮项之间应采用截面积不小于
10 mm? 的软铜电缆线进行连接，沿内壁间距不宜大于 3 m。不锈钢钢板应符合《不锈钢冷轧钢板和钢
带》GBMT 3280 的相关要求。
10.4.6 当一次密封采用非金属材料制成的软泡沫密封时，宣采用浸液式结构。一次密封的丁且橡胶
包袋应符合《浮顶油饶软密封装置橡胶密封带》HG/T 2809 的相关要求，泡沫塑料应符合《通用软质
聚氨酯泡沫塑料》GB/T 10802 的相关要求，并应在设计文件中明确类别和等级。当采用氟橡胶及其他
材质的包袋时，应在设计文件中规定其具体技术指标。
10.4.7 当采用充液管式密封时，所采用的密封液应不污染所储存介质。
10.4.8 当采用弹力板式一次密封时，滑动弹力板宣采用厚度为 0.5一1.0 mm 的 S30110 全硬化 CHD
状态不锈钢制作，S30110 材料应符合《不锈钢冷轧钢板和钢带》GB/T 3280 要求。内浮顶正常漂浮状
态下，滑动弹力板应插入液面不小于 100 mm。滑动弹力板与内浮顶之间应有可靠的电气连接。
10.4.9 密封带的接头应采用与本体等强度的连接，接头应粘结可靠，搭接宽度不应小于 300 mm.
接头连接方式宜采用热熔连接，当采用胶水粘接时，应对粘接工艺进行评定试验，试验内容至少包括
粘接强度和粘接接头在介质中的耐久性试验。
10.4.10 当设置二次密封时，二次密封结构可采用舌形密封。
10.5 自动通气阀
10. 5.1 内浮顶上应设置自动通气阀。自动通气阀数量和流通面积应按介质收发时的最大流量和介质
特性确定，当浮顶从漂浮状态回到支撑状态时，通气阀应能自动开启; 当浮项从支撑状态回到漂浮状
态时，通气阀应能自动关闭。
10.5.2 自动通气阀阀盖的开启高度，应使闪盖和闪体之间的流通面积大于闪体通径的流通面积。
10. 5.3 用钢管制作的自动通气阀闪杆应两端言死，或上端盲死、下端开设能排除积液的缺口。阀杆
正下方的缸底板上，应设置厚度不小于 8 mm 的垫板，垫板周边与负底板之间应采用连续角焊缝。
10.5.4 内浮顶处于漂浮状态下，自动通气阀阀盖和闪体之间应密封良好，阀盖与阀体接触处应设置
密封热片。
10. 5.5 在有相对摩擦运动的两零件中, 至少应有一个零件采用摩擦、碰撞时不产生火花的材料制作。
10.5.6 自动通气阀阀盖和闽体之间应采用截面积不小于 10 mmz 的导线进行电气连接。
10.5.7 当密封环形空间处单独设置非自动启闭的通气设施时，应配置带阻火功能的呼吸阀。
10.6，通气孔
10.6.1 无密闭要求的内浮顶储缸，应设置环向通气孔。环向通气孔应设置在设计液位以上的缸壁或
固定项上。当环向通气孔设置在固定项上时，应不被积雪等杂物堵塞。通气孔应沿圆周均匀分布，间
距应不大于 10m，且不应少于 4 个。通气孔的总有效通气面积应满足下式要求;
10.6.2 无密闭要求的内浮顶储缸，应在固定顶中心最高位置设置缸项通气孔，其有效通风面积不应
小于 0.03m2。
10.6.3 环向通气孔和镀项通气孔上应设置防雨雪壮，并配备 3 目/寸或 4 目/寸不锈钢丝网。

47

SH/T 3046—2024

10.6.4 4 fie REF 1] FLA LARD, FP PL A CE BLE A ae
10.6.5 Se UALR APF Ti fi LH FER TOR LL.
10.7 导向及防旋转装置
10.7.1 内浮顶应设置能保持其与储饶体同心位置并防止其转动的导向及限位装置。导向装置可采用
钢管、缆绳或其它适当机构。
10.7.2 导向装置穿过内浮顶处，应在内浮项上设置通过装置，通过处应密封良好。
10.7.3 当采用导向管为导向及防旋转装置时，导向装置底座与导向管之间宣采用滚动摩擦的滚轮结
构。导向管数量为 2 根时，均匀布置在内浮项的周缘附近，每根导向管的滚轮数量应为2 组，导向管
数量为 1 根时，导向管的滚轮数量应为 3 组，成 120" 均匀布置。
10.7.4 导向管可兼具量油管或雷达液位计导波管的功能。当兼具上述功能时，其结构设计尚应满足
仪表设置的相应要求。
10.7.5 当储饶需要进行抗震设计时，导向管的结构设计还应按照抗震要求进行校核。
10.7.6 ”装配式内浮顶可采用钢缆绳作为导向及防旋装置。
10.7.7 钢缆绳导向及防旋转装置应采用直径不小于中7 mm 的不锈钢丝绳，每台饶可设置2 ~4根。不
锈钢丝绳应符合《不锈钢丝绳》GB/T 9944 的规定。
10. 7. & 钢缆绳导向及防旋转装置靠近饶底板处应有弹答张紧装置，固定件的焊接应避开饶底板任意
焊缝。弹簧张紧装置宜采用奥氏体不锈钢材质构件。
10.7.9 钢缆绳导向及防旋转装置顶部应设有调节螺栓。
10.7.10 导向及防旋转装置的钢丝绳穿过浮项处应在浮项上设置套管，套管应选用厚度不小于4 mm
的铜管或不锈钢管、厚度不小于5 mm的铝管或厚度不小于8 mm的特氟龙管制造。
10.7.11 侧壁开孔的导向管宜设置防止油气逸出的密闭保护措施, 可选用伸缩囊套、浮球止气阀等可
靠措施。
10.8 人孔和检查孔
10. 8.1 内浮顶储饶浮项人和孔的设置应符合下列要求:

a) ”内浮顶上应设置能进入储缸内部的浮项人孔。确定人孔尺寸大小时，应考虑检修人员和设备

的进出，其公称直径不应小于 600 mm，采用方孔时不应小于 600 mmx500 mm.
b) 内浮项人和孔的数量可按照表 10.8.1 选取。设置多个人孔时，宣均匀分布;
表10.8.1 ”内浮项人和孔的数量
ft Cm)

D<40

40 <D<80

D>80

c) 内浮项人和孔的法兰和法兰盖之间应设置密封热片，采用螺栓进行紧固;

d) 人和孔应设置直梯，直梯下端距饶底板之间的距离宜为 200~300 mm。
10.8.2 单盘式内浮项和双盘式内浮顶的每个浮舱应至少设置 1 个公称直径不小于 600 mm 且能从浮
顶上方进入并检查浮舱内部并具有密封性的浮舱人孔，人和孔盖板上应设置适当的通气设施。
10. 8. 3 人和孔法兰盖与人孔简体或法兰之间应采用和截面积不小于 10 mm? 的导线进行电气连接。
10.8.4 内浮顶储缸的固定项上应设置人孔。用于检修时通风用人孔公称直径不应小于 600 mm; 当
人员需要从固定项人孔进入储缸内时，人和孔公称直径不应小于 750 mm，且宣在人孔处设置牢固的软
梯挂钩。当此人孔兼做检查孔时，设置位置与数量应符合 10.9.6 的要求。
10.8.5 内浮顶储饶饶壁上应至少设置一个低位人孔，并宣设置 1 个高位带芯人和孔，内径均不应小于
600 mm。高位带芯人孔应高于内浮顶最大支撑高度并不应妨碍浮顶运行。低位人和孔应位于内浮顶最小
支撑高度以下。

48


SH/T 3046一2024

10.8.6 固定项上宜设置目视检查孔。目视检查孔最大间距不应大于 20 m，沿圆周均布，且不宜少于
2个。

10.8.7 固定项上应设置采光孔，采光孔的尺寸不宜小于 DN750 mm，采光孔数量至少为2 个。采光
孔可以兼做检查孔。

10.9 量油取样设施

10.9.1 内浮项上量油取样口的位置应与固定顶上的量油取样口的位置对中。内浮项上量油采样口的
中心和固定顶量油孔的中心偏差不应大于 5 mm。

10.9.2 内浮顶上的量油采样口宜采用侧壁密闭形式或顶部带密封的启闭结构。

10. 10 ”入口扩散管

10. 10.1 对于装配式式内浮顶储缸, 当储饶进液管内流速大于 lm/s 时, 应在进液管设置入口扩散管。
10.10.2 入口扩散管端部宜斜切。

10.11 泡沫挡板

10.11.1 单盘式内浮顶和双盘式内浮顶项上部边缘应沿圆周设置泡沫挡板。泡沫挡板距离缸壁的距离
宣为 800~1000 mm，高度应高于边缘密封顶部 200 mm.

10.11.2 泡沫挡板可采用厚度 2~4 mm 钢板制作，项部宜设置角钢加强，沿圆周应设置筋板加强。
10.11.3 当泡沫挡板高度超过 700 mm 时，沿泡沫挡板圆周宜设置 2 处跨越挡板的踏步及扶手。
10.12.4 浮筒式内浮顶和不满足耐火要求的内浮项不应设置泡沫挡板 。

11 附件

11.1 一般规定
11.1.1 承受外部管道或设备较大附加荷载的开孔接管，除应符合本部分规定外，还应采取减小局部
附加荷载的措施。
11.1.2 镑壁开孔补强圈应与开孔处镑壁板的材质相同。采用钢板卷制的大口径接管应与开孔处饶壁
板的材质相同;采用无缝钢管的开孔接管宜与开孔处镀壁板的材质相近。
11.1.3 接管法兰的公称压力及规格，应与所连接的管道或附件法兰相匹配。饶壁开孔接管用钢制法
兰的压力等级，不宣低于 1.0MPa;， 饶顶开孔接管用钢制法兰的压力等级，不应低于 0.25 MPa; EE
人和孔的压力等级，不宜低于 0.6MPa。
11.1.4 所有开孔、接管和补强圈上的切割表面，应光滑平整并将棱角倒圆。
11.1.5 补强圈应有信号孔，信号孔的设置应符合下列规定:

a) “整块钢板制造的补强圈应有一个信号孔;

b) 拼接的补强圈，每一拼接段上，应有 1 个信号孔;

c) 信号孔宣为 M6~-M10 螺孔，宣位于开孔水平中心线上。
11.1.6，采用焊接方法与饶体连接的附件，连接处宜加设垫板。垫板周边焊缝距饶壁环焊颖不应小于
75mm，上距缸壁纵焊缝不应小于 150mm, 距开孔接管的补强圈角焊缝外缘不应小于 150mm。
11.1.7 法兰密封垫片应选用耐温、阻燃的材料，并与储存介质相适应。垫片不应采用石棉或含有石
棉的垫片。
11.1.8 消防管道、仪表等附件的设置应避开人孔、平台梯子通道。
11.1.9 当采用标准《补强圈》NB/AT 11025 的开孔补强圈时，其厚度应采用等面积补强法通过计算确
定。

11.2 PATER
11.2.1 接管公称直径大于 50mm 的开孔应补强。

49

SH/T 3046一2024

11.2.2
a)

开孔补强应按照等面积补强法进行设计，有效补强面积不应超出下列规定的范围,
沿镑壁纵向，不应超出开孔中心线上、下各 1 倍开孔直径;

b) 沿接管轴线方向，不应超出镑壁表面内、外两侧各 4 倍的管壁厚度。

11. 2. 3 ”有效补强面积应乘以补强材料与饶壁材料许用应力之比，当比值大于 1.0 时应取 1.0，接管与
饶壁材料标准屈服强度下限值之比小于 0.7 或抗拉强度之比小于 0.8 时,接管的富余壁厚不应作为补强
面积。
11. 2.4 两开孔之间的距离应满足下列要求;
a) “两开孔至少 1 个有补强圈时，其最近角焊颖边缘之间的距离，不应小于较大焊脚尺寸的 8 倍
且不应小于 150mm;
b) 两开孔均无补强圈时，角焊缝边缘之间的距离不应小于 75mm。
11.2.5 当任意两开孔之间的距离不能满足本标准第 11.2.4 条要求时，应采用联合补强，并应满足下
列要求;
a) “联合补强圈应能覆盖各开孔单独设置时的补强圈，且外缘平滑;
b) 当任一开孔竖向中心线与其它开孔相交时，则联合补强圈在竖向中心线所在平面内的有效补
强面积不应小于该平面内各孔单独开孔时所需补强面积的总和。
11.2.6 缸壁开孔角焊颖外缘(当设有补强圈时，为补强圈角焊缝外缘)到缸壁纵环焊颖中心线的距离，
应满足下列要求:
a) HEAR JP ASF 12 mm，或接管与缸壁板焊后进行消除应力热处理时: 距纵焊缝不应小于
150mm; 距环向焊缝不应小于壁板名义厚度的 2.5 倍，且不应小于 75mm;
b) 当饶壁厚度大于 12mm，且接管与饶壁板焊后不进行消除应力热处理时: 应大于较大焊脚尺
十的8 倍，且不应小于 250mm.
11.2.7 负壁开孔到饶壁最下端角焊颖边缘的距离应满足下列要求:
a) ”饶壁板材料标准屈服强度下限值小于或等于 390MPa BY, HERE A FLA A AS RES 11.3 节的
规定，饶壁开孔应符合本标准 11.4 节的规定。
b) ERR ane EIR GRE FBR AE 390MPa 时，饶壁开孔角焊颖外缘(当设有补强圈时，为
补强圈角焊缝外缘)到缸壁最下端角焊颖边缘的距离，不应小于壁板名义厚度的 2.5 倍，且不
应小于 75mm.
11.2.8 负壁开孔接管与饶壁板、补强圈焊接完毕并检验合格后，属下列情况的应进行消除应力热处
理:
a) “标准屈服强度下限值小于或等于 390MPa, 饶壁板厚大于 32mm 且接管公称直径大于 300mm;
b) “标准屈服强度下限值大于 390MPa，负壁板厚大于 12mm 且接管公称直径大于 5S0mm;
c) 饶壁板厚大于 2Smm 的 16MnDR;
d) FF MAIL.
11.3 BBSEAFL
11.3.1 GEREAGL CPA 11.3.1) 法兰盖、法兰及补强圈尺寸可按表 11.3.1 的规定选取。

50

i
it
1
'
’
1
1
A
i
A
详图I
i]
4
详图 I                      详图 Ul

注1: 补强圈应与饶壁曲率一致，

注2: 可采用圆形补强圈

注3: 此处倒圆角;

注4: 当补强圈与缸壁角焊缝尺寸小于补强圈厚度时

，在不影响焊缝的情况下倒成圆角;

SH/T 3046一2024

51

SH/T 3046一2024

注 5: 焊脚高度与较薄件厚度相等;
注6: 法兰密封面最小宽度 20mm;
注7: 焊颖形式及尺寸仅供参考。
图 11.3.1 RREAGL

表11.3.1 ”钒壁人孔法兰盖、法兰及补强圈尺寸 mm)
螺栓孔中心 | 人和孔法兰盖                                    补强圈
WIE | 及法兰直径 | 纵向长度或直径       横向宽度          圆角半径

Ly                 Ww

1370
1675
1980

11.3.2 GRREAGL CPI 11.3.1) 法兰盖及法兰最小厚度宣符合表 11.3.2 的规定。
表11. 3.2 MEARE BRAE RH) SE
最高设计液位高度    人孔法兰盖最小厚度w Cmm)            法兰最小厚度f (mm)

Hy
(m)                           DN=600 | DN=750 | DN=900              DN=600                   DN=750                  DN=900
%                                 10                    12                    14                        7                             10                           12

注1: 当储液相对密度大于 1.0 时，设计液位高度应乘以储液相对密度;
注2: 中间数值可用线性内插法计算，
注3: 厚度尺寸不含厚度附加量。
11.3.3 HR RE AGL CA RAEPA 11.3.1) 角焊缝尺寸、缸壁板开孔直径及接管厚度宣符合表 11.3.3 的规

定。

表11.3.3 ”铅壁人孔角焊缝尺寸、钒壁板开孔直径及接管厚度 (mm)
fa RE FR ASR LE   MP REARTFIL ELS         接管最小厚度

当 2Ay 小于或等于 12mm
时,为接管外径加 12mm;
当2Ah大于12mm时，最小
值为接管外径加 12mm,
最大值为接管外径加 2An

nw
nw

5
6
6
6
6
6
6
8
8

ooooooo aon
oo oo ooooo oo oo中


SH/T 3046一2024

当 2Ai 小于或等于 12mm
时,为接管外径加 12mm;

当2Ah大于12mm时，最小
值为接管外径加 12mm, 最

大值为接管外径加 2An

注1: 中间数值，可用线性内插法计算;
注2: 厚度尺寸不含厚度附加量。

11.3.4 饶壁人孔紧固件的尺寸宜符合表 11.3.4 的规定
表11.3.4    ESE A FLA (mm)
aaa 直径             tt

M20                               7               610
M20                          22
ia

11.3.5 PRES PEL aA BR Ai Sy ity Re BZ Nia) SY TPES EP A ea PE RE AFL te 3 BY A EY Be 7] FED
符合表 11.3.5 的规定。
表11.3.5    SE AFL pil eB ee EAR A) BE (rm)

人孔公称直径 DN                                 饶壁人孔中心线到缸底板的最小高度

注 1: 尚应满足本标准 11.2.7 条的要求。

11. 3.6 选用其它结构和尺寸的缸壁人孔时，应符合本标准第 11.1 节和第 11.2 节的规定。

11.3.7 当在浮顶支撑高度以上的缸壁设置人孔时,人和孔应采用可防止损伤浮项边缘密封的带芯人孔。
11.4 BEALS

11.4.1 WEBEIPILPEE CPS 11.4.1-1、图 11.4.1-2) 及补强圈尺寸宣符合表 11.4.1 的规定。

53

SH/T 3046一2024

’
4
i
_
'
'
IG                                             AE
(a) 补强转

村志江

(b) 开孔接管图

7 OT

详图I

SH/T 3046一2024

1
if PA
ve PA

(c) 焊接详图
注1: 补强圈应与饶壁板曲率半径一致，
注2: 低型补强圈，
注3: 此处倒圆角;
注4: 当补强圈与饶壁角焊颖尺寸小于补强围厚度时，在不影响焊颖的情况下倒成圆角;
注5: 此处削边。
图 11.4.1-1 ”公称直径不小于 50mm 的法兰连接饶壁开孔接管
1-接管，2-补强圈，3-饶壁

注1: C, 取两相焊件厚度的较小值，但不应大于 19mm
注2: 焊颖型式及尺寸仅供参考。
图 11.4.1-2 ”公称直径不大于 SOmm fyi REIT FL Be

55

SH/T 3046一2024

表11.4.1 ”负壁开孔接管及补强圈尺十

FEAL ty BE
补强圈水 | ess) | 底的最小高度
平方向展 | 法兰面最 | Hw Cmm)
FEW] 小尺寸/
(mm)

补强圈孔 | 补强圈
径 Dr       尺寸

(mm)   ZiCmmy)

Se        3

内
S

接管外径
加 3一
4mm

>

38 WIE 2
47 见注2

[on]

350
[|
[加
ao
re
a
Pwo
| 20 | 3/4

67 SRE 2

79 WIE 2

注1: 接管厚度见本标准表 11. 4. 2;

注 2: 开孔直径小于或等于 50mm 时，不需补强，此时 DR 表示饶壁开孔直径，

注3: 开孔中心到缸底的最小高度为材料标准最低屈服强度小于或等于 390MPa HEBEL 4
壁材料标准最低届服强度大于 390MPa 时，不应采用低型缸壁开孔，标准型缸壁开孔应符合
本标准 11. 2.7 条的规定;

11.4.2 负壁开孔接管〈图 11.4.1-1、图 11.4.1-2 ) 及焊缝尺寸宜符合表 11.4.2 的规定。


SH/T 3046一2024

表11.4.2 ”镀壁开孔接管及焊缝尺寸 mm)

饶壁板及补强圈 | DN700一DN1000 FF          弃壁板开孔直径                           开口公称直径 | 焊脚
厚度          FLEE BIE ty                       ee          WORT By | 20一50 的焊颖 | 尺寸
hk                                     Dp                              RF An        By

1

wn

有补强圈时, 开口接管外径加

12mm 为最小值,加焊缝尺寸

Ey ft) 2 倍为最大值无补强圈
时，见表 11.4.1注2

oo 0中品Dea

6
6
6
6
8
8
8
8
8          10
8
8
8
8
8
8
8
8

注1: 公称直径 80mm~600mm, Eh 值不应大于 tn (tn 见本标准表 11.4. 1).

11.4.3 选用其它结构及尺寸的缸壁开孔接管，应符合本标准第 11.1 节和第 11.2 节的规定。

11.4.4 当开孔接管中心线不垂直于饶壁时，补强圈尺寸应加大，加大量应等于饶壁上所开椭圆孔的
长径与本标准表 11.4.2 中规定尺寸 De之差，且在铅垂面内倾角不应大于 15。。

11.5 齐平型清扫孔

11.5.1 “fie FATAL (图 11.5.1) 时，清扫孔法兰、法兰盖和加强底板的厚度宜符合表 11.5.1-1
的规定,清扫孔的结构尺寸宜符合表 11.5.1-2 的规定, 清扫孔所在饶壁板及补强板尺寸宜符合表 11.5.1-3
的规定。

57

SH/T 3046一2024

i
了
i
i
1
'          4
                           一二:一
|        ，
1                                一 王

注1: 信号孔位置居中;

注 2: 螺栓孔径应为螺栓直径加上 3mm;

注3: 焊脚尺寸应符合本标准第 6.2.11 条的规定;

注4: 当焊脚尺寸小于 te时此处倒圆角

注 5: 设有环形边缘板时，底部加强板应成为环形边缘板的一部分并与边缘板等宽。
注 6: 焊脚尺寸应等于较薄板的厚度，最大 13mm;

注7: 接管上开 10”坡口，

注8: 此处倒圆角;

58

SH/T 3046一2024

注9: 此处为全焊透结构，负壁处焊缝麻平，
注 10: 此处为全焊透结构;
注11: 焊颖型式和尺寸仅供参考。
图 11.5.1 清扫和孔
1-鲜壁板，2-补强板，3-吊耳，4-缸底板，5-垫片，6-加强底板，7-法兰盖

表 11.5.1-1 清扫孔法兰、法兰盖和加强底板的厚度 (mm)
最高设计液位高度              203x406                        610x610
bn          Paya a         加强底板         法兰及盖板         加强底板
最小厚度          最小厚度         最小厚度         最小厚度

ty by                                 foe                                  5                                    bee

注1: 当储液相对密度大于 1.0时，设计液位高度应乘以储液相对密度，
#2: 厚度尺寸不含厚度附加量。

表11.5.1-2 ”清扫和孔的结构尺寸mm)

SAE Fb a                 Z      _
GRRE sha | 螺栓孔中| 、、   _
开孔宽 | peg | 开孔上部         en      :      =    ci    特殊“| 螺栓数
上     板展开长   mf 径   上部圆角半 | 心至边缘      | 法兰 | 螺孔间     螺栓
度                机       am               Hi ge

1168
1828

注: 当调整螺栓数量时，法兰及盖板尺寸应相应调整。

11. 5. 2 ”采用其它结构与尺寸的清扫孔应符合下列规定:
a) “开孔高度不宜大于 610mm;
b) 开孔宽度不宜大于 900mm;
c) 清扫孔上部的圆角半径应等于开和孔高度的 1/2。
11. 5. 3 开孔上部需补强的面积应满足下式要求:
4 > flit                 (11.5.3)
2

式中 仅一“开孔上部需补强的面积 〈不含壁厚附加量) Cmm2);
按图 11.5.3 AMR;
h 一一清扫孔高度 (mm);

59

SH/T 3046一2024

表11.5.1-3 清扫孔所在缸壁板及补强板尺寸 mm)
        设计该

位高度

(m)

设计液位高度应乘以储液相对密度;

60

11.5.4
11.5.5
11.5.6

式中:
11.5.7
11.5.8
a)
b)
11.5.9

SH/T 3046—2024

as

1.00

123
49D(H«-03)

0.75

0.50

(HA8.8) D¥71.5
1408h

ki

图 11.5.3 章平型清扫和孔补强面积系数捐
补强板及孔颈厚度应与开孔处饶壁板厚度相同。
清扫孔加强底板的最小宽度应为 2355mm 加上饶壁厚度和补强板厚度之和。
清扫孔加强底板的计算厚度应按下式计算:

h?      b
=        — JH ，                              11.5.6
‘» = 360000 1700                 cre)
太一一加强底板的计算厚度mm);

沿饶壁竖向有效补强范围不应大于 0.5 倍的清扫孔高度。
有效补强金属应包括:
饶壁补强板;

长度等于饶壁及补强板厚度之和的孔颈板。
清扫孔组合件上的缸壁板、补强板、加强底板及和孔颈板材质，应与底圈饶壁板相同。

11. 5. 10 ”清扫孔盖板上不应连接有附加荷载的接管。

11.5.11

清扫和孔组合件〈可不含法兰) 全部焊接完毕并检验合格后，应进行消除应力热处理。

11.5.12 清扫孔加强底板上表面应与相邻的缸底边缘板上表面齐平，清扫孔加强底板下面的饶基础，
应根据加强底板下表面的形状进行局部开槽处理。
11.6 固定项人和孔
固定项人孔〈图 11.6.2) 尺寸宜符合表 11.6.1 的规定。
oe  一一一

螺栓孔中心 | 人和孔盖                           垫片内外    补强圈内
“a         me                      A _* __|        孔径         直径           外径
(个)                                    Dr/Li

11.6.1

人和孔
ae

11.6.2

500/660             3515/1070
610/760          625/1170
760/910          1775/1370

固定顶人孔〈图 11.6.2) 中心线应垂直于水平面。

61

SH/T 3046一2024

了
,全本   二|
上
CC )
|
©
i )

注 1: 缸顶人孔中心线应垂直于水平面。
 11.6.2 ETL AFL
1-补强圈; 2-H THAR

11.6.3 当固定顶与缸壁包边角钢连接处坡度大于 10 PERT, TET AFL CPS 11.6.2) 处应设置平台。

11.7 固定顶开孔接管
11.7.1 法兰连接固定顶开孔接管〈图 11.7. 1) 宣符合表 11.7.1 的规定。

62

SH/T 3046一2024

Ca) 带补强圈
,

Cb) AMF eh ahh
SE: 接管中心线应垂直于水平面。
图 11.7.1 法兰连接饶顶开孔接管
1-补强圈，2-镀顶板
表11.7.1 ”法兰连接缸顶开孔接管 (mm)

接管高度      顶板开孔直径     补强圈内径       补强圈外径
J                   Dp                  Dr

150
150
150

150               接管外径加 3         接管外径加
150                      mm                    3mm
150

200

200

11.7.2 螺纹连接饶顶开孔接管〈图 11.7.2) 宣符合表 11.7.2 的规定。

63

SH/T 3046一2024

4             -s

一               -
一               一

Ca) 带补强圈

Cb) 不带补强圈
注: 接管中心线应垂直于水平面。
图 11.7.2 ”螺纹连接饶顶开和孔接管

1-补强圈:2-负顶板
表11.7.2 ”螺纹连接缸顶开孔接管 (mm)

公称直径               METH FLL              补强圈内径                补强圈外径
DN                            Dp                           Dr                              Li

接管外径加                  接管外径加
3 mm                         3 mm

11.7.3 公称直径不大于 150mm 的开孔可不补强。
11.8 固定式放水管
11.8.1 固定式放水管〈《图 11.8.1) 与缸壁开孔接管之间可采用焊接或法兰连接结构。

64

SH/T 3046一2024

注: 此处可采用法兰连接。
图 11.8.1 固定式放水管
1-90° 255k; 2-H JER: 3 ~t BE

11.8.2 固定式放水管的开孔接管及补强圈的结构和尺寸应符合本标准第 11.2 条和第 11.4 条的规定。
11.9 排水模
11.9.1 深型排水槽〈图 11.9.1) 的结构及尺寸宜符合表 11.9.1 的要求。

表11.9.1 ”深型排水槽 (mm)

pes                                            tha

最小厚度         最小壁厚          径

by                t              Li

GE 1: 尺寸 Ad应满足本标准第 11.9.4 条的要求;
注2: 厚度尺寸不含厚度附加量。

65

SH/T 3046一2024

注1: 此处可采用焊接连接
注 2: 此处为不等边角焊缝。

图 11.9.1 ”深型排水槽

1-缸壁板，2-饶底板
11.9.2 对于有滑移可能的储缸宜采用浅型排水槽〈图 11.9.2)。浅型排水槽应满足下列要求;
a) “不包含厚度附加量在内的排水槽钢板厚度 iu不应小于 8mm，槽深度 Ea AAA 150mm;
b) “排水模与缸底连接的焊脚尺寸 B，应取两相焊件中较薄件的厚度。

一

m 一

注1: 此处可采用焊接连接。
图 11.9.2 ”浅型排水槽
1-镀壁板，2-边缘板;3-中幅板

66

SH/T 3046一2024

11.9.3 缸壁开孔接管的结构和尺寸，应符合本标准第 11.2 节和第 11.4 节的要求。

11.9.4 负底排水槽不应开设在镀底边缘板上，其中心线至缸壁的距离 44 ，应满足排水槽周边焊缝
到边缘板内缘与中幅板连接焊颖的距离不小于 300mm 的要求。

11.9.5 当排水槽饶内接管悬臂较长时，应采取适当的支撑措施，支撑设置应考虑饶底和饶壁变形的
影响。

11.9.6 排水槽的材质应与缸底中幅板材质相同或相近。

11.
11.

11

11.
11.
11.
11.
11.

10 iB. FARE

10.1 盘梯的设计应符合下列要求;

a) “盘梯的净宽度不应小于 650mm;

b) 盘梯的升角宣为 45 度，且最大升角不应超过 50 度，同一饶组内盘梯升角宜相同;

c) 踏步的宽度不应小于 200mm;

d) 。相邻两踏步的水平距离与两踏步之间高度的 2 倍之和，不应小于 600mm 且不大于 660mm;
整个盘梯踏步之间的高度应保持一致;

ej 踏步应采用格栅板或防滑板制作;

作“盘梯外侧应设置栏杆，当盘梯内侧与饶壁的距离大于 1S0mm 时，内侧也应设置栏杆

g)，盘梯栏杆上部扶手应与平台栏杆扶手对中连接;

hb) 沿栏杆扶手轴线测量，栏杆立柱的最大间距为 2400mm;

i) 盘梯应能承受 SKN 集中活荷载， 栏杆上部任意点应能承受任意方向 1kN 的集中荷载;

ij) 盘梯应全部支承在饶壁上，盘梯侧板的下端与饶基础上表面应留有适当距离。

-10.2 当项部平台距地面的高度超过 10m 时，应设置中间休息平台。
11.

10.3 平台及栏杆的设计应符合下列规定:

a) “平台和走道的净宽度不应小于 650mm;

b) 。铺板应采用格栅板或防滑板。当采用防滑板时，应开设排水孔;

c) “当平台、走道距地面高度小于 20m 时，铺板上表面至栏杆顶端的高度不应小于 1050mm; 当
平台、 走道距地面高度大于或等于 20m 时, 铺板上表面至栏杆顶端的高度不应小于 1200mm;

d) ”踢脚板的宽度不应小于 75mm;

ej。铺板与踢脚板之间的最大间隐为 mm

驴”栏杆护腰间距不应大于 500mm;

g) 栏杆立柱间距不应大于 2400mm;

h) 平台及走道应能承受 SKN 的集中活荷载, 栏杆上部任意点, 应能承受任意方向 1kN 的集中荷
载。

i) ， 通往缸项中心区域的通道应设置扶手栏杆。

10.4 当到固定项上操作时，必须在固定项上设置栏杆，通道上应设置防滑条或踏步板。

10.5 当抗风圈作为操作平台及走道使用时，在其周围必须设置栏杆。

11 BEER

11.1 固定项储饶可在饶顶中心附近位置设置吊挂支柱。

11.2 吊挂支柱可按图 11.11.2 所示结构进行设计。

67

SH/T 3046一2024

11.
11.

11

11.
11.
11.
11.
11.
11.

11

11.
11.

1
1

图 11.11.2”吊挂支柱
12 ”搅拌设施接口
12.1 储饶设置搅拌器时，饶内附件应避开搅拌器。
.12.2 搅拌器接管与负壁之间应设置筋板进行加强。
12.3 当搅拌器电机需要在饶壁上支撑时，宣采用悬挂方式支撑。
13 “加热器
13.1 储缸加热器可采用盘管式、无水击立式列管式等结构，不宣采用水平列管式结构。
13.2 加热器的结构设计应避免产生低点积水现象，否则应在积水处设置疏水器引出管。
13.3 ”加热器的结构设计应考虑热应力的影响，并应考虑温度变化带来的结构或焊颖的疲劳问题。
13.4 加热管的支撑、固定结构设计应考虑热膨胀的影响。
.13.5 加热管蒸汽入口接管在缸内应采取加强措施。
14 防雷、防静电接地及其它
14.1 储饶应按照现行国家有关标准规定设置防雷、防静电接地装置连接件。
.14.2 在饶壁下部可设置沉降观测件，沉降观测件数量及布置应符合土建专业的要求。
.14. 3 在镀壁上盘梯入口附近等易观察处，应设置铝制或不锈钢制铭牌，铭牌座与饶壁之间连接可

采用焊接，铭牌与铭牌座之间可采用螺栓连接。铭牌上的文字及数字高度不宜低于4 mm。铭牌内容
应至少包含下列内容:

a) fifi LS

b) fit IT TRF Pat 2 RAS

c) fifi BR AEE

d) fb Ce TLR. OPTS BE. AP US A HE:
e) 浮顶形式，

信“”储饶公称直径和饶壁高度;

g) TNE GREATS;

h) 储存介质名称和密度;

iD最高设计液位;

j)， 设计温度和最高操作温度;

k) 设计压力，

D 竣工日期

m) 设计单位名称、安装单位名称及监理单位名称。

11.14.4 储饶的防腐蚀工程应按照《钢质石油储饶防腐蚀工程技术标准》GB/T 50393 的有关规定执
行。

68

SH/T 3046一2024

12 ”储负抗风倾倒稳定计算及锚固设计

12.1 抗风倾倒稳定计算

12.1.1 在风载荷作用下，储缸不应发生倾倒或滑移，局部提离应在限定范围内。

12.1.2 自锚固的自支撑固定项储缸在风载荷和内压共同作用下造成的倾倒和局部提离〈图 12.1.2)
应满足下列要求:

0.6M,,+M ,<Mp,/1.5+M pip                (12.1.2-1)
Mw + FpMpi< (Mp + Mr)/2 + Moir                             (12.1.2-2)
Mws + FpMpi < Mp1 /1.5 + Moir                     (12.1.2-3)

SUM, 一一 RRR AA MAR Re A ATE JHB. (Nm);
M py, 一一 Weick PA Fis CE RE TOU YD (FAN 7a ti A I Be A AY ASL TH, (Nm);
Mo 一一 SE RECREATE TSC HEE HEE CAS ELT GE TOUS) HAE BE AE ER Be oS HAIR AHL
(8) 7058, (N.m);
M pa 一一 SAR THU ARIE EBA BE Ba HAE ARE A IR AB 0 HE, (Nm);
MF —— Fy P54 TB SEARS Ge BE BE ARE A HRT 7 BN);
AM, —— ARV PAR HER BEE GAR JR BEE TY ALB THE, (Nm);
Fy 一一操作压力和设计压力的比值，且不小于 0.4;
12.1.3 自锚固柱支撑储饶在风载荷和内压共同作用下造成的倾倒和局部提离应满足下列要求:

Muws + FpMpi< Moz /1.5 + Morr                   (12.1.3)

ta Late
| Eee AA
u2

+        _

|

V pagameeness
poate
janes ha

图 12.1.2 BAAR AF AAD PA FI SE Td PD id A Jd PA HE BEAK Aas EF
12.1.4 FiO HEC RR Ba EE ERG yok TERT AB] 79 HE MF

69

SH/T 3046一2024

12.1.4.1 MF应按下列式子计算:

Mp = 22                     (12.1.4.1-1)
ol = 70(ty 一COVREDE                            (12.1.4.1-2)
当@l > 704DH, Kit, Hw, = 70.4DH,                     (12.1.4.1.3)

式中: wi一一沿储负圆周单位长度抵抗倾倒的有效储液重量，(Nm) ;
一一储液计算比重，取储液实际比重和 0.7 的较小值;
及7一一饼底边缘板材料标准屈服强度下限值，(MPa) ;
Hv一一设计液位高度，(my);
C 一一饶底边缘板材料厚度附加量，Cmm )。
tb-C一一计算抵抗倾倒的有效储液重量的饶底边缘板厚度，其值不应大于底圈经壁板厚度减
去饶壁的厚度附加量。
12.1.4.2 饶底边缘板的最小宽度
当缸底边缘板厚度大于中幅板时, 边缘板在缸内的最小宽度工 应取按下式计算的 Lb 和 0.45 米的较
大值，但不需超过 0.035D。

L, = 0.0291(t, 一 c [ie                          (12.1.4.2-1)
Ss Lyte fi PY 0 DH Ae 7] BE RE, (m)o0

12.1.5 fit ees Px in 38s SGP ZA 7) i A GE HH ZT) FAR
12.1.6 “fittest TTP AS BORA INL AR AS TERRE Le tt IE ES EB ABT HL 0.4。当采用专门的抗滑移
结构时，滑移摩擦系数应按实测值选取。
12.2 锚固设计
12.2.1 当储饶不能满足本标准第 12.1 节的规定或由于其它原因需要锚固时，应进行锚固设计。
12.2.2 锚固型式可采用锚栓〈图 12.2.2-1、图 12.2.2-2) 或锚带结构〈图 12.2.2-3)，且应满足锚固设
计强度要求。

70

SH/T 3046一2024

图 12.2.2-1 “分块盖板组件示意图         图 12.2.2-2 整圈盖板组件示意图
1-馆壁，2-馆底，3-铅基础，4-锚固螺栓        1-负壁，2-饶底:3-镑基础，4-锚固螺栓
5-垫圈; 6-螺母; 7-固定螺母; 8-分块盖板       5-垫圈， 6-螺母; 7-固定螺母，8- MENA THAR

图 12.2.2-3”锚带示意图
1-饶壁板，2-下段锚带， 3-上段锚带:4-饶底板，5-饶壁垫板，6-基础; 7-连接板

12.2.3 锚固螺栓的许用应力符合表 12.2.3 的规定。单个锚固螺栓承受的举升力应按下式计算:

U
F,=—                                     12.2.3
b=                                     (     )

Hs U—# 12.2.3 中所列举升力的最大值(ON);
已一一单个锚固螺栓应能承受的举升力QN);
N--一锚固螺栓数量。

71

SH/T 3046一2024

表 12.2.3_不同设计工况下的举升力及锚固螺栓/锚带许用应力

锚固螺栓/锚 | 锚固座处缸壁
设计工况                    举升力U，N                  带许用应力    板许用应力
MPa        MPa

设计压力                         (P; x D? x 785) — W,     % Row
We        (P, xD? 785) — Ws
风荷载                (Pwr X D? x 785) + (4X Mys/D) — W2
6 Reis

设计压力+                         2                    -          3
i          ((FpPi+ Pwr) x D? x 785] + (4 x Mys/D) — Wi    oA  a

Bitte      (FP; x D? x 785) + (4 x M,/D) — W,(1 — 0.4Ay)    SK Rern

ETA MBER              ，
用弱连接结构时                    (3 x Py x D? x 785) — W3                      Ret            Row
的破坏压力荷载

符号说明:

4v一一垂直地震影响系数，对设计基本地震加速度为0.20g~0.40g,， 或抗震设防烈度为不低于8度时计入垂直地震影响，
取Av为水平地震影响系数最大值的65%;

万一一储鲜内径，(m);

P—iit EW, (kPa);

Fe一一操作压力和设计压力的比值，并不小于0.4;

刁一一试验压力，(kPa);

P, 一一破坏压力，(kPa)，按照附录A确定;

Pays 一一作用于镀壁上的水平风荷载，(kPa);

有zx 一一作用于镀顶部的向上风荷载，(kPa);

M, 一一地震这和矩，GN.m)，按照GB/TS0761确定;

Myst Pry 引起的对镀壁和锚底接合点的倾倒力矩，(N.m)，Mws =
W, 一一由有效厚度确定的镀壁、镑顶板 (按附录D设计的带助扶项包括加强助 重量和其他作用在负壁上的永久性附
件重量之和，(N);

Pratt

aA: BE BE (2, OETA AEDS BR HG EY
awn, (N);
We, 一 由名义厚度确定的罐壁、缸顶板 (按附录D设计的带肋拱项包括加强肋) 重量和其他作用在馆壁上的永久性附
件重量之和，(N);
R ero 一一锚固螺栓或锚带材料的标准届服强度下限值。对螺栓，取螺栓材料标准届服强度的下限值，并不超过380
MPa 锚带材料的标准届服强度下限值不应超过饶壁材料的标准届服强度下限值，(MPa);
Resch 一一底轿饶壁材料标准届服强度下限值，(MPa)。

12.2.4 锚固螺栓的最小规格为 M24。锚固螺栓直径上的腐蚀裕量不应小于 3mm。

72

SH/T 3046一2024

12.2.5 锚固螺栓应通过与缸壁、缸底焊为一体的锚栓座进行锚固，并应对锚栓座的强度、负壁的局
部应力进行校核。锚栓座的许用应力按本标准 8.2 确定。

12.2.6，储饶直径小于 15m 时，锚固螺栓间距不应大于 2m;， 储饶直径大于或等于 15m 时，锚固螺栓
间距不应大于 3m。

12.2.7 锚带应在饶内充满水、水面上未加压前焊接在饶壁上, 如果采用锚固螺栓,应在饶内充满水、
水面上未加压前均匀上紧所有螺栓，且松紧适度。

12.2.8 当储饶设计温度大于 90C时，锚固设计应考虑热膨胀影响。

13 ”预制

13.1 材料检查及复验
13.1.1 在预制加工前， 应对照钢厂的材料质量证明书,检查钢材的尺寸、数量、炉号、钢板编号等，
并确认与材料质量证明书相符。采用目视方法逐张对钢板表面进行外观检查，不允许有有裂纹、气孔、
重皮、结辣、夹渣、划伤、表面伤疤、损伤等缺陷，当目视判断有困难时，应采用渗透检测或磁粉检
测。
13.1.2 无出厂质量证明书或对材料的质量有疑义时，应进行复验，复验合格后方可预制。
13.1.3 符合下列要求之一的钢板材料，在预制加工前，应进行复验，复验比例和复验项目应在设计
文件中明确:

a) “新研制的材料

b) “标准屈服强度下限值大于 390MPa 的材料;

c) ，调质状态供货的材料。
13.1.4 用于焊接 12MnNiVR 钢板的焊接材料，使用前应进行复验，复验合格后方可进行焊接施工。
13.1.5 钢板表面的划痕应打磨平滑，必要时打磨表面应进行渗透检测或磁粉检测。
13.1.6 材料代用应取得原设计单位的书面同意。
13.2 ”预制一般要求
13. 2.1 预制加工过程中，所采用的加工方法不应使材料性能下降，组织改变。调质状态供货的材料
不应采用热加工方法成形。
13.2.2 坡口加工采用火焰切割或机械切割，火焰切割坡口表面粗糙度 Ra<50 um; 平面度 B<0.041
(t为厚度)，且小于 lmm。坡口处的熔洼、氧化皮、硬化层应清除干净。坡口表面不应有夹酒、分层、
裂纹等缺陷存在。
13.2.3 镀底边缘板之间的对接焊颖坡口表面、所有 12MnNiVR 饶壁板的坡口表面应按照 NB/T
47013.4或NBIT 47013.5 进行磁粉检测或渗透检测，I级为合格。
13. 2.4 坡口检查合格后，宣在坡口表面涂刷不影响焊接质量的防锈漆。
13.2.5 储缸的材料、构件在保管、运输、现场堆放及吊装时，应防止变形、损伤和锈蚀。
13.2.6 普通碳素钢在作业环境温度低于-16C时，不应进行剪切加工、冷成形或矫形; 低合金钢在作
业环境温度低于-12C时，不应进行剪切加工、冷成形或矫形。
13.2.7 储缸的所有预制构件完成后应进行编号，并应采用油漆或其他方法作出清晰的标识。
13.2.8 储缸预制和安装检验用样板，应符合下列规定:

a) “当曲率半径小于或等于 12. 5m 时, 弧形样板的弦长不应小于 1. Sms 当曲率半径大于 12. 5m 时，

弧形样板的弦长不应小于 2m。
b) 直线样板长度不应小于 lm;
c) “测量焊缝棱角度的弧形样板，其弦长不应小于 lm。

73

SH/T 3046—2024

13.3 SESE

13.3.1
13.3.2
13. 3.3

13.3.4

fide Ge EAR FHA lB 22 HAR FA
He EAB LYRIS TE | ANTE JF a YE FCO CE ERE:
ie EAB ST It VF tha 2 LFF oP 13.3.3 和表 13.3.3 的要求。

图 13.3.3 dae REA IR YO tae 7

H13.3.3GSRRT RS

测量部位

宽度方向AC BD EF

长度方向 AB CD
对有角线差 | AD-BC |
直线度宽度方向 AC
直线度长度方向 AB

REE RRM, 立置在平台上用样板检查。 垂直方向上用直线样板检查,间隙不应大于 Imm;

ACP Aa TEI EAE, FABRA DAF 3mm。

13.3.5

需要进行消除应力热处理的镀壁组件，应在预制厂进行预制、组焊、检验及热处理，且应符

合下列要求

a)
b)
c)
d)
e)
f)

g)

74

FE FL Fb 9 PE PS A 9 el GA HC, TRE EI

开孔接管的中心位置偏差不应大于 Smm，接管外伸长度的允许偏差为十smml

开孔接管法兰的密封面应平整，不应有焊癌和划痕，法兰密封面应与接管的轴线垂直，倾斜
不应大于法兰外径的 1%，且不应大于 3mm，法兰的螺栓孔应跨中均布〈另有规定者除外)
用钢板卷制的接管，其对接焊缝应进行 100%射线检测。检测标准按《承压设备无损检测”第
2 部分;射线检测》NBAMT 47013.2-2015 执行，不低于 RAH:

开口接管与匀壁板的初层焊道焊接前应预热 100C以上，且初层焊道应进行渗透检测。检测
标准按《承压设备无损检测 ”第5 部分: 渗透检测》NB/T 47013.5-2015 执行，I级为合格。
热处理应符合现行标准《压力容器焊接规程》NB/T47015 和《承压设备焊后热处理规程》GB/T
30583 的有关规定;

热处理前后的镀壁组件，均应立置在平台上用样板检查。垂直方向上用直线样板检查，其间

SH/T 3046一2024

BRA DARE Imm (开口部位为 2.Smm); 水平方向上用弧形样板检查,其间隙不应大于 3mm;
h) 负壁组件上的所有焊缝〈其中接管角焊缝为内外表面) 在焊后和消除应力热处理后，分别进
行磁粉检测。检测标准按 《承压设备无损检测 ”第 4 部分; 磁粉检测》NB/T 47013.4-2015
执行，I级为合格;
让”热处理前, 应向补强圈信号孔里通入压力为 0.2MPa 的压缩空气, 进行气密性试验。 热处理后，
应向补强圈信号孔涂润滑油，拧紧丝堵;
j) 当饶壁材料采用 12MnNiVR 时，饶壁组件预制厂应提供厚度等于底圈缸壁厚度的随炉热处理
对接焊接试件力学性能试验数据，结果应符合本标准 5.2 条的要求。
13.3.6 单面倾斜式基础储饶的底圈镑壁板应按照实测的基础斜度计算尺寸并下料预制。
13.3.7 ”饶壁板预制时可预留一块调整板，调整板的长度宜留 100~200mm 余量。
13.4 锥底板预制
13.4.1 负底板预制前应绘制排板图。饶底板下料时应考虑直径适当放大，与缸底环形边缘板相邻处
的中幅板在径向适当放大《〈见图 13.4.1-1)。负底边缘板对接接头宜采用不等间险，内侧间隙比外侧间
隙稍大〈见图 13.4.1-2).

-

图 13.4.1-1 中幅板直径放大示意图          图 13.4.1-2 饶底边缘板对接坡口示意图

13.4.2 底板中幅板的宽度不应小于 1000mm, 长度不应小于 2000mm; 与环形边缘板连接的不规则中幅
板最小直边尺寸，长度不应小于 700mm。
13.4.3 饶底边缘板尺寸允许偏差应符合图 13.4.3 和表 13.4.3 的要求。

表13. 4. 3 负底边缘板尺寸允许偏差

测量部位                                   人允许偏差 (mmy)

宽度方向 AC BD EF

长度方向      AB CD
对角线差 “| AD-BC |

75

SH/T 3046一2024

图 13.4.3 饶底边缘板尺寸测量位置

13.4.4 厚度大于或等于 12mm 的饶底环形边缘板, 应在坡口两侧各 100mm 范围内(图 13.4.3 示 AC.
BD, CD) 按照《承压设备无损检测 ”第3 部分: 超声检测》NBMT 47013.3 进行超声检测，检查结果
应不低于钢板合格级别，如果钢板未进行过超声检测，合格级别不应低于 II 级。
13.4.5 当储缸设置清扫孔时，锚底板预制排板应与清扫孔加强底板同时考虑。
13.4.6 边缘板预制时可预留一块调整板，调整板的长度宣留 100~200mm 余量。
13.4.7 当负底中幅板需要预制成形时，尺寸允许偏差应符合本标准 13.3.3 条的要求。
13.5 钢制焊接浮项预制
13.5.1 浮顶板及构件预制前应绘制浮项排板图。浮顶板下料时应考虑直径适当放大，浮顶板排板时
采用的不规则钢板最小直边尺寸，不应小于 700mm。
13.5.2 浮顶内边缘板、外边缘板、径向隔板、环向隔板尺寸允许偏差应符合 13.3.3 条的规定。
