Repository: hangcheng2012/my-skills

File: storage-tank-expert/knowledge/extracted/SHT 3046-2024 石油化工立式圆筒形钢制焊接储罐设计规范.txt (part 3 of 4)
13.8
Lo
13.5.3 浮顶浮舱顶板、浮舱底板的长度偏差为土2nm, 宽度偏差为十2nm, 对角线之差应小于 3mm。
13.5.4 成形后的浮顶内、外边缘板和环向隔板用弧形样板检查，间隙不应大于 Smm。径向隔板用直
线样板检查，间隙不应大于 4mm。
13.5.5 术架横梁的长度偏差为十mm; 术架立筋和加强筋的长度偏差为土2mm。预制时析架立筋宜
与横梁点焊固定。术架制作完毕后的长度和高度偏差为十2mm，平面普曲度不大于 10mm。
13.5.6 浮顶杭架预制宜在胎具上进行，焊接时可采用反变形措施。
13.5.7 单盘式浮顶的浮舱进行分段预制时，应符合下列规定:

a) 浮舱底板、项板的平面度用直线样板检查，间隙不应大于 5mm;

b) 浮舱内、外边缘板用弧形样板检查，间隙不应大于 10mm;

c) 浮舱的几何尺寸允许偏差，应符合表 13. 5. 7 的规定 (图 13. 5. 7) ;

表13..5.7_分段预制浮舱几何尺寸的允许偏差

测量部位                          人允许偏差 Comm )

高度 AE. BF. CG. DH

S246 AB, EF. CD. GH

对角线之差 |AD-BC|. |CH-DG|, |EH-FG| #il| AF-BE

图13. 5.7 分段预制浮舱几何尺寸测量部位

76

SH/T 3046一2024

d) 分段预制的浮舱, 宜留出两个舱位待浮舱其它舱位在现场组装完毕后按照实测尺寸进行制作。
13.6 固定项预制
13.6.1 固定顶顶板预制前应绘制排板图。
13.6.2 带肋壳饶顶板预制应符合下列要求:

a) “单块项板本身的拼接，应采用对接;

b) 加强肋加工成形后，用弧形样板检查，其间隙不应大于 2mm;

c) 每块项板应在胎具上与加强肋拼装成型，焊接时应采取防变形措施

d) 顶板与加强肋拼装成型脱胎后，用弧形样板检查，其间隙不应大于 10mm。
13.6.3 单层球面网壳饶项预制应符合下列要求:

a) ，”镑顶蒙皮板下料时应考虑直径适当放大，蒙皮板排板时采用的不规则钢板最小直边尺寸，不

应小于 700mm;
b) “弧形梁加工成形后，用弧形样板检查，其间隙不应大于 2mm;
c) “弧形梁自身需要拼接时，应采用等强度对接焊接，对接焊缝应进行 100%超声检测，检测标
准按《承压设备无损检测 ”第 3 部分: 超声检测》NB/T 47013.3-2015 执行， 工级为合格;

d) 弧形梁焊接时应采取防变形措施。必要时，拼接后应矫形。
13.7 其它部件预制
13.7.1 SiR, IRR. is CRE) 等弧形构件加工成型后，用弧形样板检查弧度，其
间隙不应大于 mm; 放在平台上检查其翘曲变形, 变形量不应超过构件长度的 0.1%, 且不应大于 6mm。
13.7.2 抗风圈、加强圈、包边角钢〈饶顶边梁) 等部件宣进行分段预制。分段预制时，每圈宜预留
1 节`2 节作为调整段，调整段的长度宜留 100~200mm 余量。
13.7.3 抗风圈、加强圈、包边角钢〈负顶边梁) 等部件预制段的尺寸偏差应符合下列要求:

a) ”长度偏差应小于土3mm，宽度偏差应小于土2mm，接触镑壁侧的矢高偏差应小于 3mm;

b) 普曲变形量不应超过构件长度的 0.1%，且不应大于 6mm。
13.7.4 采用直角旋转接头的双排管结构的浮顶排水管预制时，处于同一直管段的两个旋转接头的轴
线应同心，位置偏差应小于 0. 5mm，角度偏差应小于 0.5 度: 其他相互平行的旋转接头的轴线角度偏
差应小于0.5度。
13.7.5 采用直角旋转接头结构的浮项排水管预制完成后，应进行模拟浮项升降的动态试验，升降高
度不宜小于浮顶浮动的最大行程。试验过程中，旋转接头应转动灵活。
13.7.6 采用直角旋转接头或局部挠性接头结构的浮顶排水管组件预制完成后，应进行耐压试验，试
验压力不宜低于 390kPa，保压时间不宣低于 15min. ，并进行严密性检查，以无异常变形、无渗漏为合
格。
13.7.7 量油管、导向管的拼长接头应采用全焊透的对接焊缝。制作完毕的量油管、导向管长度偏差
应小于土3mm;， 直线度不应大于长度的 1/1000，且不应大于 10mm;，上口平面度不应大于 2mm。
13.7.8 雷达液位计导波管内表面应光滑。
13.7.9 浮顶支柱的直线度不应大于 1.Smm，浮顶支柱预制时宜加长 100mm 以上,支柱套管的长度
偏差应小于士3mm。
13.7.10 铅壁、缸项接管的预制应符合 13.3.5 条的相关要求。
13.7.11 盘梯、平台等钢结构的预制应符合《石油化工钢结构工程施工技术规程》SH3607 的相关要
求。
13.7. 12 ”转动扶梯的预制应符合下列要求:

a) “主梁长度方向拼接应采用全熔透的对接接头;

b) 各级踏步轴和顶部主转动轴应相互平行，不平行度小于 0.5 度;

77

SH/T 3046一2024

c) “拉杆的轴孔距偏差应符合设计文件的要求;
d) “转动扶梯预制完毕后，宣进行部分行程转动试验，试验过程中各级踏步板应保持水平或前端
稍高，各活动部件转动应灵活平稳。
13.8 预制件出厂要求
13.8.1 预制件应按储缸位号、排板图进行编号，并用记号笔作出明显的标记。
13. 8.2 预制件应按照施工技术文件规定包装、运输和存放。
13. 8. 3 ”当预制件为委托厂预制时，预制厂应提供预制件质量证明等文件。

14 组装

14.1 ”一般要求

14.1.1 储饶组装前，应将构件的坡口和搭接部位的铁锈、水分及污物清理干净。

14.1.2 拆除组装工卡具时，不应损伤母材。钢板表面的焊疤应打麻平滑，如果母材有损伤，应按本
标准第 15. 6 节的要求进行修补。

14.1.3 储负组装过程中应采取符合组装工艺的安全措施, 防止大风等恶劣气候条件对储饶造成破坏。
14.1.4 ”储饶不应采用锤击等强力手段组装。设计温度低于-20C 和标准届服强度下限值大于 390MPa
的饶壁板、边缘板及缸壁开孔元件，不应在其上硬印标记。

14.1.5 组装过程中不应损坏储缸基础，如有损坏，应进行修补。

14.1.6，储饶组装前，应对预制件外形尺寸进行复验，合格后方可用于组装。

14.2 ”基础复查
14.2.1 基础交付安装时，应提交与安装有关的技术资料。基础上应有明显的中心位置、方位、标高
等标识。

14.2.2 ”基础交接时，应对基础外观及尺寸进行复查，合格后方可进行储饶安装。
14.2.3 基础外观及尺寸复查结果应符合土建专业设计文件和本标准附录 B 的规定。如储缸设置清扫
孔、排污孔、排水槽等附件，储尔基础的局部处理应符合上述附件的安装要求。
14.3 SBR ARE
14.3.1 GRC RCHB UE AT, FESK IEC HAY B22 a LH Mil > PLT RL, ET REE AI 50mm 范围内
不宜刷涂料。涂料涂刷应按照设计文件要求进行。
14.3.2 ”缸底板铺设前，应按照排板图和平面方位图的要求，在基础表面进行划线和标记，标出中心
线等重要定位线。
14. 3. 3 ”饶底中幅板应从储缸中心向外铺设，饶底边缘板的铺设在储缸中心附近的中幅板铺设完后进
行。铺设镀底时，应考虑焊接收缩的影响，将直径适当放大。
14.3.4 ”饶底弓形边缘板铺设前，应在基础环墙上确定垫板的铺设位置，并以此位置在基础环墙上开
槽, 开模深度应为垫板厚度。垫板长度方向中心线应与缸底边缘板对接焊缝平行, 不平行度应小于 3mm。
14.3.5 ”负底边缘板铺设时，与垫板应进行点焊定位。
14.3.6 ”采用搭接的缸底中幅板搭接宽度偏差应小于-3mm。
14.3.7 采用对接的饶底中幅板铺设时，应符合下列规定;
a) ”垫板长度方向中心线与缸底板对接焊缝长度方向中心线之间的距离偏差应小于 3mml
b) “当垫板需对接拼长时，应采用带垫板的结构，对接接头应全熔透，上表面应打磨平滑;
c) “垫板铺设时，应留有足够数量的收缩活口;
dj)中幅板与垫板点焊定位时，宣将每张钢板的相邻两边与垫板点焊定位，另外两边自由收缩;
e) “对接接头组对间隙宣按照表 14.3.7 选取。

78

SH/T 3046一2024

表14. 3.7”负底对接接头组对间隙

埋 接方法         wee        间 Ba
mm)                   (mm)
不开坡口            5 <6                7+1
焊条电弧焊
开坡口         5 >6          4士1
焊条电弧焊打底，
埋弧焊填充          开坡口             5 >10               8土2
5 <6           341
熔化极气保焊    不开坡口
6<5 <10         4+1
熔化极气保焊打底、
埋弧埋填充     开坡口      5>10        441

14.3.8 GRABLE, 底板与垫板定位焊后, 垫板应与对接的两块底板贴紧, 其间隙不应大于 Imm.
14.3.9 ”与弓形边缘板连接处的缸底中幅板切割前，缸底中幅板焊丝、弓形边缘板对接焊缝、缸壁与
缸底边缘板之间的T形角焊缝应焊接完毕。
14. 3. 10 “与弓形边缘板连接处的饶底中幅板切割后, 应及时进行饶底中幅板与弓形边缘板的组对、定
位焊及正式焊接。
14.4 Seti se
14.4.1 HERE RT, NCH HEAR PAE ER, CE Ae E AT Ze Ai, be
HAF HE BEE AAR, FPR ME REIT CBee iLL
14.4.2 REACH HT, UT ee PY PE AR PS READE 2, SHC AR eR HL PT J 2 AE AY JA BG
和每张壁板的安装位置线。
14.4.3 确定首圈缸壁板内装圆半径时，应考虑首圈饶壁纵焊终数量、纵焊颖对口间隙、饶底坡度等
因素的影响。
14.4.4 GENER IDL 300mm 对接焊缝焊接完毕并检验合格后，方可进行组装圆周线的划设。
14. 4.5 ”正装法的底圈饶壁或倒装法的顶圈饶壁组装应符合下列要求:

a) ”壁板上口的水平允许偏差在圆周 10m 范围内 2mm，在整个圆周上任意两点为 mm

b) ”壁板的垂直人允许偏差不应大于 3mm;

c) 组装后，首圈缸壁任意点半径的允许偏差应符合表 14.4.5 的规定。

表. 14. 4.5“负壁内表面任意点半径的允许偏差

储 i 直径D(m    半径允许偏差 (mm)

12.5<D<45

45<DS75

D>75

14.4.6 其它各圈壁板的垂直度允许偏差不应大于该圈壁板高度的 0. 3%。
14.4.7 ”负壁板组装时，应保证内表面齐平。错边量应符合下列要求，
a) AIS: 采用焊条电弧焊，当壁板厚度小于或等于 10mm 时，错边量不应大于 lmm，当壁板

79

SH/T 3046一2024
厚度大于 10mm 时，错边量不应大于板厚的 10%，且不应大于 1. 5mm，采用自动焊时，错边量

b) 环向焊缝: 采用焊条电弧焊时，当上圈壁板厚度小于或等于 8mm 时，任何一点的错边量均不
应大于 1. 5mm; 当上圈壁板厚度大于 8mm 时，任何一点的错边量均不应大于板厚的 20%，且不
应大于 2mm; 采用自动焊时，错边量不应大于 1. 5mm。沿环向焊颖每三米间距测一点，每块板
最少测 3 点。
14.4.8 ”壁板对接接头的组装间隙，应符合下列要求;
a) “纵向焊缝， 采用焊条电弧焊时，间隙宜为 1一3 mom; 采用气电立焊时，间隙宜为 3一mm。每
条纵向焊缝最少测量 3 点;
b) “环向焊颖，采用焊条电弧焊时，间隙宣为 2一3 mm，采用埋弧焊时，间隙宣为 0一Imm。沿环
向焊缝每三米间距测一点，每块板最少测 3 点。
14.4.9 ”采用气电立焊时，12MnNiVR 饶壁纵向焊缝的坡口间隙不应大于 6mm，坡口间隙检查记录应在
焊缝施焊前报施工管理部门，同意后方可施焊。
14.5 钢制焊接浮项组装
14.5.1 浮顶组装应在缸底中幅板焊接完成并检验合格后进行。
14.5.2 浮顶应在临时支架上进行组装。
14.5.3 浮顶板的搭接长度允许偏差应为士5mm。
14. 5.4 浮顶应与底圈负壁板同心，浮顶外边缘板与底圈铅壁间距允许偏差为士13mm。
14.5.5 浮顶内边缘板、外边缘板及环向隔板的组装，应符合下列要求:
a) “对接接头的错边量不应大于板厚的 0. 15 倍，且不应大于 1. 5mm;
b) “垂直允许偏差，不应大于 3mm;
c) 用弧形样板检查浮项内边缘板、外边缘板及环向隔板的凹凸变形，弧形样板与实物的局部间
隙不应大于 5mm。
14.5.6 径向隔板的垂直允许偏差，不应大于 3mm，用直线样板检查径向隔板的不平度，直线样板与
实物的局部间隙不应大于 5mm。
14.5.7 枯架的垂直允许偏差，不应大于 3mm。
14.5.8 浮顶的组装顺序，应方便焊接施工，减少浮舱内的焊接作业。
14.5.9 ”单盘式浮顶浮舱和单盘组装应分别进行，浮舱组装、焊接完毕后再进行浮舱和单盘的组装和
焊接。
14. 5. 10”双盘式浮顶组装还应符合下列要求:
a) 浮项应按照先底板，依次外边缘板、隔板、析架，最后项板的顺序进行组装;
b) ”同一圈浮舱的组装宜先环向隔板，再径向隔板，然后析架的顺序进行;
c) 。除底板搭接处附近外，隔板与底板间隙应小于 Imm，术架与底板间辽应小于 2mm;
d) 被隔板、检架覆盖的底板焊颖应在安装隔板、术架前焊接完毕并检验合格;
14.5.11 浮顶组装焊接过程中应设置临时雨水排出设施。
14.6 ”装配式内浮项安装
14.6.1 内浮顶安装前，应根据设计文件要求和内浮项预制厂的安装说明书编制安装技术方案，并应
经业主或其代表审批。
14.6.2 内浮顶安装前，应核对储饶内部附件位置、缸壁开口位置和内浮项上开口附件的位置，在此
基础上确定内浮项的安装方位基准线。
14.6.3 ”装配式内浮顶的安装应先进行边缘构件、边缘支柱、主梁和副梁的安装，然后进行浮力元件
模块、内部支柱的安装，最后进行内浮顶附件的安装。
14. 6.4 内浮顶应与底图镑壁同心，偏差应小于 10mm。

80

SH/T 3046一2024

14. 6.5 ”内浮顶边缘构件与缸内壁的密封间距偏差应小于 10mm。
14.6.6 内浮顶边缘构件项面水平度偏差应小于其长度的 0. 1%，且不应大于 Sm; 垂直度应小于其高
度的 3/1000。
14. 6.7 内浮顶骨架的水平度偏差应小于其长度的 0. 1%，且不应大于 10mm。
14.6.8 内浮顶支柱的垂直度偏差应小于 2mm。
14.6.9 浮简式内浮顶盖板的搭接宽度偏差应小于 3mm。
14. 6.10 内浮顶浮简安装时应将其纵向对接焊缝置于项部。
14. 6.11 内浮项上所有与饶顶开口有关联的附件, 如量油采样口和导向及防旋转装置等, 均应与缸顶
开口完全对应。量油采样口中心偏差不应大于10mm。
14.6.12 防旋转缆绳安装后垂直偏差不应大于其长度的0. 1%，且不应大于10mm。
14.6.13 玻璃钢内浮顶组装应在临时台架上进行。临时台架项面应平整，水平度偏差应小于 3mm.
14.7 固定项组装
14.7.1 自支撑固定顶组装宜在项圈镑壁板及包边角钢〈饶顶边梁) 组装、焊接完成并对尺寸偏差检
验合格后进行。
14.7.2，柱支撑锥顶组装应在全部饶壁板及包边角钢〈镀顶边梁) 组装、焊接完成并对尺寸偏差检验
合格后进行。
14.7.3 负顶板的拱接宽度允许偏差应为士5mm。
14.7.4 自支撑拱项的组装，还应符合下列要求:
a) “拱项组装时，应在镑内设置中心支架，中心支架项面标高宣比理论计算值预抬高，不含预抬
高量的中心支架顶面标高偏差应小于 Smm。当储饶直径较大时，可在中心支架和饶壁之间设
置临时支撑，临时支撑宜具有高度调节功能;
b) 预制好的瓜皮板应按画好的等分线分 2 组或 4组对称组装;
c) 拱项组装完毕后，用弧形样板检查顶板曲率，弧形样板与顶板的局部间隙不应大于 5mm。
14.7.5 柱支撑锥项的组装，还应符合下列要求:
a) ，”饶顶支撑柱的垂直度允许偏差不应大于支柱高度的 0. 1%，且不应大于 10mm;
b) “所有支柱的顶面标高偏差应小于 Smm，同一圆周上的相邻支柱项面标高差应小于 Smm;
14.7.6 自支撑网壳顶组装，还应符合下列要求;
a) ”网壳项组装前，应计算各节点坐标值，并确定安装过程中坐标偏差控制值。
b) “预制好的弧形主梁构件需要现场接长拼接时, 接头应采用对接焊缝, 焊接完毕后应按照 NB人
47013.3 进行超声检测，质量等级不应低于 I 级标准为合格;
c) 弧形构件组装完毕后，用绝形样板检查其曲率，弧形样板与构件的局部间隙不应大于 5mnm。
d) 网壳顶的组装还应符合《空间网格结构技术规程》JGJ 7 的相关规定。
14.8 附件安装
14. 8.1 ”负体开孔接管的安装应符合本标准 13.3.5 的相关要求。
14. 8.2 抗风圈、加强圈的安装应符合下列要求:
a) “抗风圈、加强圈安装前，应核对与缸壁环焊缝之间的间距，支撑应避开饶壁纵焊缝;
b) 抗风圈、加强圈安装时可分段预制在每张缸壁板上;
14.8.3 盘梯、平台的安装应符合下列要求:
a) “盘梯、平台安装前，应核对三角架与饶壁纵、环焊颖之间的间距,三角架支撑应避开饶壁纵、
IESE:
b) FRAP ANU ARG IVA EE Sy Eh RS INR AHR Da eH, TO Te Sd NZ HF PH
c) “栏杆高度允许偏差应小于 Smm，栏杆间距允许偏差应小于 10mm; 踏步板应保持水平，踏步
板间距偏差应小于 Smm，
81

SH/T 3046一2024

d)
14.8.4
a)
b)
c)
d)

f)

14.8.5
a)

b)
c)
d)
14.8.6
a)

b)
c)

d)

e)

h)
14.8.7
a)

b)

c)

d)

14.8.8
14.8.9

平台铺板应保持水平，水平度偏差应小于长度的 0.1%，且不大于 Smm。

转动扶梯及轨道的安装应符合下列要求:

转动扶梯安装前，应先在顶平台上确定安装基准点;

转动扶梯中心线的投影应与转动扶梯轨道中心线和储缸径向线重合，偏差不应大于 10mm;
转动扶梯轨道梁应保持平行，人允许偏差应小于 2mm;

转动扶梯安装完毕后，扶梯梁不应有侧向弯曲现象和扭曲现象，踏步板水平度偏差应小于
2mm.

在浮顶升降过程中，转动扶梯滚轮应始终处于轨道上，且无卡涩现象，扶梯梁不应有侧向弯
曲现象和扭曲现象，踏步板应始终保持水平，转轴应转动灵活，扶梯升降自如。

量油、导向管的安装应符合下列要求:

量油、导向管滚轮轴支座安装定位前，量油导向管的垂直允许偏差应调整合格，滚轮轴支座
定位时，应调整滚轮轴与量油、导向管的间距，

量油、导向管的垂直允许偏差不应大于管长的 0.1%，且不大于 10mm;

套管的开口中心位置偏差应小于 10mm，套管的垂直度偏差应小于 lmmi

量油、导向管自身对接接头余高应小于 Imm.

密封装置的安装应符合下列要求;

密封装置安装前，应打磨相关焊丝，清除有可能损伤或阻碍密封装置运行的焊瘤、焊疤、毛
刺等缺陷，并复核密封间隙偏差符合要求，

密封装置在运输和安装过程中应注意保护，不应损伤。橡胶制品安装时，应注意防火;
泡沫密封弹性元件安装不应扭曲，下部突出应规则，上部应平整，与镀壁和浮顶外边缘板有
良好的面接触

密封带现场搭接接头应牢固可靠，搭接宽度不宜小于 600mm，接头强度应不低于母材

一次密封安装完毕后，密封元件与负壁之间应接触紧密，不应存在间隙;

二次密封应在一次密封安装完毕，检验合格后进行;

二次密封安装过程中，承压板不应发生塑性变形;

二次密封安装完毕后，密封元件与饶壁之间应贴合严密，无缝隙。

浮项排水系统的安装应符合下列要求

浮顶排水系统安装完毕后，在储饶充水试验前，应进行水压试验，试验压力应按照排水管产
品说明确定，持压 30 分钟无渗漏为合格。当排水管采用回转接头结构形式时，试验压力应为
390kPa;

DSA AK PER FA EL FPS TRS, PEREZ TIME AT ASRS, RB REAR AEC fit HE 9 AK
试验液位高度;

当排水管采用回转接头结构形式时，其中心线的水平投影，应与储负径向线重合，其偏差不
应大于 10mm;

浮顶排水管的任何部件，与镑内部件之间应留有足够的安全距离。

刊蜡板应紧贴缸壁，局部最大间隙不应超过 Smm。

转动扶梯中心线的投影应与轨道中心线重合，偏差不应大于 10mm.

14. 8.10 在储饶试水合格后，饶内液面降至 2400mm 左右，浮项仍处于漂浮状态时，应调整浮顶支
柱的高度，使浮项各支柱能够同时落地。

14. 8.11

82

外购的附件，应按照设计文件和供应商的说明书进行安装。

SH/T 3046一2024

15 焊接

15.1 一般要求

15.1.1 从事储饶焊接的焊工，应按《特种设备焊接操作人员考核细则》TSG Z6002 的要求取得焊工
资格证，且在有效期内，方可担任相应资格范围内的焊接工作。

15.1.2 选用的焊接设备应符合焊接工艺的要求。

15.1.3 焊接环境条件如气温、湿度、风速等应符合相关标准规范的要求。

15.2 焊接工艺评定

15.2.1 储缸施工前，施工单位首次使用的钢种应根据母材材质、规格、焊接方法及焊接材料等，按
照现行国家的焊接性试验标准进行焊接性试验，为确定合适的焊接工艺提供依据。不应采用焊接工艺
评定试验代替焊接性试验。

15.2.2 ”正式焊接前，施工单位必须有评定合格的焊接工艺支持。

15.2.3 焊接工艺评定除应符合现行行业标准《承压设备焊接工艺评定》NB/T47014 的有关规定外，
还应符合下列要求:

a) “焊接工艺评定范围应覆盖储饶焊接施工中涉及的所有焊接方法、所有焊接接头形式、所有和母
材材料及所有焊接材料

b) 对接焊终工艺评定应包括底圈饶壁的纵焊缝及底圈饶壁与第二圈饶壁的环焊缝焊接工艺评定。
纵焊缝气电立焊工艺评定还应包括缸壁最薄壁板的纵焊丝和采用单面坡口焊接的最厚壁板纵焊颖焊接
工艺评定，当单道焊厚度大于 19mm 时，应对每种厚度的焊接接头单独进行评定;

c) “角焊颖焊接工艺评定应包括饶底板与底圈负壁板组成的T形接头角焊颖焊接工艺评定。T 形
接头角焊颖焊接工艺评定除了包括《承压设备焊接工艺评定》NB/T47014 对角焊颖焊接工艺评定规定
的内容外，还应进行弯曲试验，弯曲试件的制备和检验应符合《立式圆简形钢制焊接储缸施工规范》
GB50128-2014 附录 A 的规定;

15. 2.4 ”对接焊缝的试件，应作拉伸、横向弯曲及冲击试验。拉伸、冲击试验合格指标符合表 15. 2. 4
的规定; 横向弯曲试验按《承压设备焊接工艺评定》NB/T 47014-2011 的规定进行
表 15. 2. 4 对接焊缝试件拉伸、冲击试验合格指标
、    抗拉强度
 (Pa)
15.2.5 对接焊颖的横向弯曲试验，合格指标规定如下

a) ”试样弯曲到规定的角度后，其拉伸面上不应有单条长度大于 3mm 的裂纹或缺陷。试样的棱
角开裂一般不计，但由夹漂或其他焊接缺陷引起的棱角开裂长度应计入;

b) 若采用两片或多片试样时，每片试样都应符合上述要求。

15.2.6 施工单位应根据合格的焊接工艺评定报告编制焊接工艺规程或焊接作业指导书，焊接工艺规
程或焊接作业指导书应覆盖焊接施工的全部焊接接头。

15.2.7 定位焊及工卡具等临时焊缝的焊接作业指导书，应包括焊前预热、焊后缓冷、焊颖最小长度、
引弧炸弧等具体细节要求。

15.2.8 焊接返修作业指导书，应包括缺陷清除工艺、无损检测要求、焊前预热、焊后缓冷、焊颖最
小长度和深度等具体细节要求。

83

SH/T 3046一2024

15.3 ”焊接材料

15.3.1 储饶焊接施工前应对焊接材料进行验收。

15. 3.2 ”施工单位应制订现场焊接材料管理制度，并应结合具体工程项目制订细则，内容应至少包括
焊接材料的存放、保管、烘干、发放等过程要求。

15. 3.3 焊接作业前应对焊接材料品种和尺寸进行确认，对焊接材料的外观完整性进行检查。

15.4 焊接施工

15.4.1 焊接施工应按照批准的焊接工艺规程进行。

15. 4.2 焊接前应检查组装质量，清除焊接区域影响焊接质量的铁锈、水份和污物等，并应充分干燥;
必要时应采用加热方式进行强制干燥。

15.4.3 定位焊及工卡具等临时焊颖的长度不宜小于 5S0mm。

15.4.4 负壁纵焊颖采用气电立焊时，宣设置引弧板和熄弧板。多层焊的层间接头应错开至少 50mm。
15.4.5 焊脚高度大于或等于 6mm 的搭接角焊终，应至少焊两遍。

15.4.6 双面焊全熔透焊缝先焊侧背部应清根。当采用碳弧气蚀时，清根后应修整蚀槽，磨除渗碳层。
15.4.7 负体钢板的标准届服强度下限值大于 390MPa 时，清根后应进行渗透检测。

15.4.8 预热温度应根据相关规范确定。当规范无规定时，应进行焊接性试验确定预热温度范围。预
热时应均匀加热，预热范围不应小于焊颖中心线两侧各三倍板厚，且不应小于 100mm。焊前预热的焊
颖，其焊接道间温度不应低于预热温度。

15.4.9 焊接线能量应由焊接性试验和焊接工艺评定确定。焊接操作中焊接线能量上限值不应超过焊
接工艺规程中规定的上限值。

15. 4. 10 采用气电立焊时，12MnNiVR 饶壁纵向焊缝的焊接线能量不应超过 100kJ/cm。

15.4.11 需后热消氧处理的焊缝应在焊接完毕后立即进行。消氨处理温度宜为 250C~350C，保温
时间不宜小于 0. She

15. 4. 12 采用标准屈服强度下限值大于 390MPa 的低合金钢的缸壁板，当板厚大于 25mm 时, 采用碳弧
气刨清根前应进行预热，预热温度宜为 100C一150'C 。

15.4.13 设计文件未明确规定时,由不同强度的钢材组成的缸底和缸壁的焊缝焊接时, 焊接材料应采
用与强度较低侧钢材相匹配的焊接材料，焊接工艺应与强度较高侧钢材的焊接工艺相同。

15. 4.14 焊接操作中，应采取有效措施避免咬边。

15.5 焊接顺序

15.5.1 储饶饶体的焊接，应采用收缩变形最小的焊接工艺及焊接顺序。

15.5.2 较长的焊颖初层焊道宜采用分段退焊或跳焊法。

15.5.3 负底中幅板、浮项板等由多张钢板拼接的部件，宣采用分区焊接的顺序，其拼接焊颖，应先
焊短焊缝，后焊长焊缝。

15. 5.4 环形边缘板对接焊终、缸壁纵向焊终、固定顶顶板径向长焊缝等具有对称性的焊颖焊接，数
组焊工应沿圆周均匀分布并沿同一方向施焊。

15.5.5 负底与负壁连接的环形角焊终、缸壁环向焊缝、边缘板与中幅板之间的环形焊颖焊接时，焊
工应沿圆周均匀分布，并沿同一方向施焊。

15.5.6 单条饶底环形边缘板对接焊缝应先完成靠外缘至少 300mm 的焊丝，在饶底与饶壁连接的角焊
缝焊完后且边缘板与中幅板之间的收缩缝焊接前，完成剩余边缘板的对接焊缝。缸底与缸壁连接的角
焊缝宜在底圈饶壁与第二圈负壁之问的环焊缝焊接完成后再进行焊接。

15.5.7 负壁的焊颖应先焊纵向焊缝，后焊环向焊缝。当焊完相邻两圈壁板的纵向焊缝后，再焊其间
的环向焊缝。

15.5.8 采用搭接的浮项板焊缝，宣先焊下侧的焊缝，后焊浮顶板上面的焊缝。

15.5.9 ”单盘式浮顶浮舱与单盘板连接的焊缝，应在浮舱与单盘板分别焊接完成后再施焊。

84


SH/T 3046一2024

15.5.10 被构件遮蔽的焊缝应先焊接，检查合格后方可焊接隐蔽构件。
15.6 修补与返修
15.6.1 施工过程中产生的各种钢板表面缺陷应进行修补，且应符合下列规定:

a) 深度不超过 1. 0mm 划伤、电弧探伤以及去除工卡具形成的痕迹、焊疤等的缺陷，应打磨平滑。
必要时打磨处应进行表面检测。

b) 缺陷深度或打磨深度超过 lmm 时，宜进行补焊，补焊前应对打磨处进行表面检测，补焊后其
表面应打磨平滑，必要时打磨处应进行表面检测。

15.6.2 焊缝表面缺陷的修补，应符合下列规定:

a) 焊缝表面缺陷超过本标准第 16. 1. 2 条规定时，应进行打磨或补焊，

b) 焊缝表面缺陷应采用砂轮磨除，缺陷磨除后的焊缝表面若低于母材，则应进行焊接修补;

c) 焊缝两侧的咬边和焊趾裂纹应采用砂轮磨除，并应打磨平滑，磨除深度不应大于 0. 5mm，当不
符合要求时应进行焊接修补。

15.6.3 焊缝内部缺陷的修补，应符合下列规定:

aa) 焊接修补应按照焊接返修作业指导书进行

b) 焊颖内部的超标缺陷在焊接修补前，应探测缺陷的埋置深度，确定缺陷的清除范围;

c) 缺陷清除长度不应小于 50mm，清除的深度不宜大于板厚的 203。当清除深度超过板厚的 2/3
宣采用双面修补法;

d) 当采用碳弧气刨时，缺陷清除后应修磨刨槽;

e) 补焊前，应对清理表面进行渗透检测，确认缺陷已被清除干净;

f) 返修后的焊丝，修补后应打磨平滑，并应作渗透或磁粉检测; 当焊接修补深度超过 3mm 时，应
按原规定的方法进行无损检测，并应达到原合格标准要求;

g) 对标准屈服强度大于 390MPa 的低合金钢的焊接修补，应在修补焊道上增加一道凸起的回火焊
道，回火焊道焊后应修整与原焊道圆滑过渡。

h) 同一部位进行第二次或更多次修补前，业主、监理、施工、设计等相关单位应进行原因分析。
返修方案应经施工单位技术负责人批准。返修次数、返修部位和返修情况应计入质量证明文件。
15.6.4 负体充水试验中发现的饶壁焊缝缺陷，应放水使水面低于该缺陷部位至少 300mm，并应将需
修补处充分干燥后再进行修补。

16 ”检验与试验

16.1 焊缝外观
16.1.1 焊缝应进行外观目视检查，检查前应将熔渣、飞溅清理干净。
16.1.2 焊颖表面质量应符合下列规定;

a) 焊接接头表面，不应有表面裂纹、未焊透、未熔合、表面气孔、弧坑、未焊满、夹河和飞泪
物等缺陷，焊颖与母材应圆滑过渡，角焊缝的外形应凹形圆滑过渡;

b) 焊缝的咬边深度，不应大于 0. 5mm;，咬边的连续长度，不应大于 100mm; 焊颖两侧咬边的总长
度，不应超过该焊缝长度的 10%;

c) 钢板最低标准屈服强度大于 390MPa 的焊缝或厚度大于 25mm 的低合金钢的壁板纵缝的咬边应
打磨圆滑;

d) 边缘板的厚度大于或等于 10mm 时，底圈壁板与边缘板的 T 形接头缸内角焊缝靠饶底一侧的边
缘，应平缓过渡，咬边应打磨圆滑

e) 镑壁纵向对接焊缝不应有低于母材表面的凹陷。负壁环向对接焊终和饶底对接焊缝低于母材
表面的凹陷深度，不应大于 0. 5mm。止陷的连续长度，不应大于 100mm。四陷的总长度，不应大于该焊

a

85

SH/T 3046一2024

缝长度的 10%;
£) 外浮顶及内浮顶储镀缸壁内侧焊颖的余高，不应大于 lmm。其他对接焊缝的余高，除应符合表
16. 1. 2 的规定外，还应满足焊终无损检测的要求;
表16.1.2 ”对接焊缝的余高 (mm)

SAE AE 9 A
饶底焊颖的余高

5 >25

6 <12
12< 6 <25

g) 对接接头的错边量应符合本标准第 14. 4. 7 条的规定;
h) 采用最低标准屈服强度下限值大于 390MPa 的钢板表面的焊疤应在磨平后进行渗透检测或磁粉
检测，无裂纹、夹河和气孔为合格 。
16.1.3 焊缝的尺寸应符合设计文件的要求。
16.2 焊缝无损检测
16.2.1 从事储负无损检测的人员，应按《特种设备无损检测人员考核与监督管理规则》TSG
26001-2013 的规定考核合格，并应取得相应项目的资格后，方可在有效期间内担任合格项目范围内的
无损检测工作。
16.2.2 采用最低标准屈服强度下限值大于 390MPa 钢板的焊缝, 焊接完毕应至少经过 24h 后方可进行
无损检测 。
16.2.3 负底的焊颖检测应符合下列规定:
a) 镑底板搭接焊颖和对接焊颖的根部焊道焊完后，应进行渗透检测，全部焊完后，应进行渗透
检测或磁粉检测;
b) 饶底所有焊颖应采用真空箱法进行严密性试验，试验真空度不应低于 53kPa，无渗漏为合格;
c) 厚度大于或等于 10mm 的饶底边缘板，每条对接焊缝的外端 300mm 应进行射线检测，厚度小于
10mm 的缸底边缘板，每个焊工施焊的焊丝，应至少对一条焊缝的外端 300mm 进行射线检测 。
16.2.4 饶壁的焊颖检测应符合下列规定:
a) 纵向焊缝检测应符合下列规定;
1 底圈壁板厚度小于或等于10mm时,应从每条焊颖中任取 300mm 进行射线检测(图16.2.4a));
底圈壁板厚度大于 10mm 且小于 25mm 时，应从每条焊颖中任取 2 个 300mm 进行射线检测，其中一个位
置应靠近底板〈图 16. 2. 4b)); 底圈壁板厚度大于或等于 25mm 时，每条焊缝应进行 100%射线检测〈图
16.2.4 c));
2 其它各圈壁板，当板厚小于 25mm 时，每一焊工焊接的每种板厚〈板厚差不大于 lmm 时可视
为同等厚度)，应在最初焊接的 Sm 焊颖的任意部位取 300mm 进行射线检测。以后不考虑焊工人数，应
对每种板厚在每 30m 焊缝及其尾数内的任意部位取 300mm 进行射线检测〈图 16.2.4b)); 当板厚大于
或等于 25mm 时，每条焊缝应 100%射线检测 CPA 16.2.4 c))
b) 环向焊颖检测，每一焊工焊接的每种板厚〈以较薄的板厚为准) 应在最初焊接的 3m RSE NEE
意部位取 300mm 进行射线检测，以后对于每种板厚应在每 60m 焊缝及其尾数内的任意部位取 300mm
进行射线检测 〈图 16.2.4)。
c) T字焊颖检测应符合下列规定:
1 当板厚〈以T字焊缝较薄板厚为准) 小于或等于 10mm 时，底圈壁板除本条第 a 款 1) 项规定

86

SH/T 3046—2024
外，25%的T字颖应进行射线检测〈图 16.2.4 ad); 其它各圈壁板，按本条第 a 款 2) 项中射线检测部

位的 25%应位于T字颖处，当板厚度大于 10mm 时，全部T字缝应进行射线检测;
2 饶壁T字焊缝检测位置应包括纵向和环向焊缝各 300mm 的区域。

— 7

a)
板厚二10mm
|                 |
1                 1                 1
'                 '                 1
b) 10mm< {i$ <25mm
|                 |                  |
1
|
一一一
c)
25< IE <45
FE 1: SEM TA AE (tS 10mm).
注 2: MAEM NATE.
注3: RMA bE HY AT AR Ho FE (t<25mm).

HE 4: 板厚大于 10mm 的所有 T 型接头上的射线检查点。
注5: 最底圈壁板厚度大于 10mm 的每条纵焊缝底部的射线检查点。

87

SH/T 3046一2024

注6: 板厚大于 25mm 的所有纵焊颖要求 100%射线探测。
 16.2.4 ”负壁焊缝射线检测的位置和数量
1-饶壁顶部，2-镀底

d) 缸壁开孔接管焊颖检测应符合下列规定;
1) 齐平型清扫孔组合件所在缸壁板与相邻缸壁板的对接焊缝，应进行 100%射线检测;
2) 最低标准屈服强度下限值大于 390MPa, 或厚度大于 25mm 的负壁板上的开孔焊缝及补强圈焊
颖的初层焊道，应进行渗透检测; 在焊缝焊完 (对有延迟裂纹倾向的钢材至少要经过 24 小时) 后和储
饶充水试验后，应进行渗透或磁粉检测。有消除应力热处理要求时，焊缝焊完后的渗透或磁粉检测应
在热处理后、充水试验前进行。
3) 开孔的补强圈焊完后，由信号孔通入 0. 2MPa 压缩空气，检查焊缝严密性，无泄漏为合格。

e) 充水试验时液位之上的缸壁焊缝应采用煤油试漏法或真空箱法进行密封性检测，以无渗漏为

合格。
16.2.5 底圈镑壁与饶底板的了T形接头角焊缝的检测应符合下列规定:

a) “当负底边缘板的厚度大于或等于 8mm，且底圈壁板的厚度大于或等于 16mm，在缸内及镀外角
焊缝焊完后，应对缸内角焊缝进行磁粉检测或渗透检测，在储缸充水试验后,应用同样方法进行复验;

b) 底圈饶壁和镑底板采用最低标准屈服强度下限值大于 390MPa 钢板时，镀内、外角焊缝的初
层焊道，应进行渗透检测，在缸内及缸外角焊缝焊完后，应对缸内、外角焊颖进行磁粉检测或渗透检
测，在储饶充水试验后，应用同样方法对缸内角焊颖进行复验。

16.2.6 浮顶焊颖的检测应符合下列规定:

a) “当浮项底板、单盘板采用单面连续焊颖时，应采用真空箱法进行密封性试验，试验真空度不
应低于 53kPa，保持时间不应低于 5s，以无泄漏为合格;

b) “当浮项底板、单盘板采用双面连续焊颖时，应在上部焊缝焊完按本条 a) 款的要求检查合格
后再焊接下部的连续焊颖;全部焊完后应采用煤油试漏法进行检测，以无渗漏为合格;

c) ”隔舱的环向隔板、径向隔板与隔舱底板的角焊缝，应采用煤油试漏法进行检测。隔舱项板的
焊缝，应采用真空箱法进行密封性试验，试验真空度不应低于 53kPa，保持时间不应低于 5s，以无汇
漏为合格;

d) 单盘式浮顶的所有隔舱和双表式浮顶具有和气密性要求的隔舱，均应进行气密性试验，气密试
验的压力不低于 785Pa，稳压时间不应小于 5min，均以无泄漏为合格;

e) “当受结构限制不能采用真空箱法进行密封性试验时，可采用煤油试漏法检测，以无泄漏为合
格。

16.2.7 焊绻无损检测的方法和合格标准，应符合下列规定:

a) “射线检测应按现行行业标准《承压设备无损检测 ”第 2 部分: 射线检测》NB/T 47013. 2 的规
定执行，检测技术等级不应低于 AB 级; 采用钢板最低标准屈服强度下限值大于 390MPa 的壁板、厚度
不小于 25mm 的碳素钢壁板或厚度不小于 16mm 的低合金钢壁板的焊缝，检测结果不低于开级为合格
其它焊缝检测结果不低于蕙级为合格;

b) “超声检测应按现行行业标准《承压设备无损检测 ”第 3 部分: 超声检测》NB/T 47013. 3 的规
定执行，检测技术等级不应低于 B 级;检测结果不低于开级为合格;

c) “磁粉检测应按现行行业标准《承压设备无损检测 ”第 4部分: 磁粉检测》NB/T 47013. 4 的规
定执行，检测结果 I 级为合格;

d) “渗透检测应按现行行业标准《承压设备无损检测”第 5 部分: 渗透检测》NB/T 47013. 5 的规
EDT, PURI BAGH:

ec) 目视检测应按现行行业标准《承压设备无损检测 ”第 7 部分: 目视检测》NBVT 47013. 7 的规

88

SH/T 3046一2024

定执行;

驴”真空箱法密封性试验应按现行行业标准《承压设备无损检测 ”第8 部分: 泄漏检测》NB/T
47013. 8 附录 B 的规定执行;

g) 衍射时差超声检测 〈TOFD) 应按现行行业标准《承压设备无损检测 ”第 10 部分;衍射时差
法超声检测》NB/T 47013. 10 的规定执行，检测技术等级不应低于B 级; 检测结果不低于开级为合
16.3 ”储缸几何形状和尺寸
16.3.1 饶体组装焊接后，几何尺寸和形状应符合下列规定:

a) ”饶体高度允许偏差不应大于设计高度的 0. 5%，且不应大于 50 mm;

b) “饶壁垂直度允许偏差不应大于镀壁高度的 0. 4%，且不应大于 50 mm;

c) “在底圈壁板 1 m 高处测量, 底圈壁板内表面任意点半径的允许偏差,应符合本标准表 16. 3. 1-1
的规定;

表. 16. 3. 1-1_底圈负壁内表面任意点半径的允许偏差

m                                                               mm,

DS12.5

d) HERES RE AE, DPE A A PRMER 16. 3. 1-2 的规定;
表16. 3.1-2 MeGRRARH RAE

<             <

12
12< 8 <25                                            10
5 >25                                  S8

e) HEBER BMI ARIL, DAE AAS PRHER 16. 3. 1-3 的规定;
表 16. 3.1-3 MRO SRM owe

板厚 5 (mm)                        镀辟局部凹凸变形 (mmy)
6<12                                 <15

12< 6 <25                                S13
6>25                                 S10

f) WEG PE BE A bP TAH 2D] 58 PR ES ANF 50mm。
16.3. 2 RECIPE Jes Jeb PAB TMT BR TE TRE AS DAF RTA EN 2%，且不应大于 SOmm; 基础顶面单
HSE SURE EEA ISAT 40mm.
16.3.3 ”钢制焊接浮项局部凹凸变形，应符合下列规定:
a) “浮舱项板的局部凹凸变形，应用直线样板测量，不应大于 15mm;
b) 单盘板的局部凹凸变形，不应明显影响外观。外浮项缸的浮项单盘板的局部凹凸变形不应影
响浮顶排水;
c) 浮顶外边缘板的凹凸变形，用曲线样板测量，不应大于 10mm;
d) 浮项外边缘板的垂直度允许偏差不应大于 3mm。

89

SH/T 3046一2024

16. 3.4 焊接完毕的浮项的外边缘板的半径允许偏差应为士10mm。
16.3.5 焊接完毕的浮项的外边缘板和底圈镑壁板之问的间隙，在浮项处于支撑位置测量，人允许偏差
MAt1Smm; 在充水试验过程中，浮项处于任何高度位置上，人允许偏差应为十0omm。检测饶壁与浮
顶外边缘板之间环形空间的距离至少应包括下列充水高度，

a) 设计液位高度的 1/4;

b) 设计液位高度的 1/2;

c) 设计液位高度的 3/4;

d) 设计液位高度。
16.3.6 浮顶量油管、导向管的垂直度不应大于其长度的 1%，且不应大于 10mm。
16.3.7 固定顶焊后的几何尺寸，应符合下列规定:

a) “带肋球壳固定顶成型应美观，其局部上四凸变形，应用曲线样板测量，不应大于 15mm;

b) “单层球面网过固定项成型应美观，其局部上四凸变形，应用曲线样板测量，不应大于 20mm; 安
装完毕后的初始挠度值，不应超出设计文件的许可值。

c) ”负顶支柱的垂直度不应大于支柱长度的 1x%，且不应大于 10mm。
16.3.8 饶壁接管安装尺寸偏差应符合下列规定:

a) 缸壁外表面到接管法兰面的距离允许偏差应为士smmi

b) 饶壁接管或缸顶接管的位置允许偏差应为十10mm;

c) 法兰密封面应与接管的轴线垂直，倾斜不应大于法兰外径的 1%，且不应大于 3mm;

d) 法兰螺栓孔定位允许偏差应为十3mm。
16.3.9 ”装配式内浮顶安装完毕后，应进行外观和整体形状检查，并应对有和气密性要求的盘板接颖处
(如蒙皮板接颖处、浮力单元模块接缝处等) 进行密封性检查，检查结果应符合设计文件、订货技术
协议和供应商的产品说明书要求。
16. 3.10 玻璃钢内浮顶安装完毕后,应进行外观和整体形状检查，并应对表面电阻进行检测,检查结
果应符合设计文件、订货技术协议和供应商的产品说明书要求。
16.3.11 装配式内浮顶安装完毕后, 内浮项边缘构件与饶内壁的密封间距, 在浮顶处于支撑位置测量，
允许偏差应为土10mm; 在充水试验过程中，内浮项处于任何高度位置上，人允许偏差应为士50mm。
16.4 充水试验
16.4.1 储饶建造完毕后应进行充水试验。充水试验应至少检查下列内容:

a) ERE SHE

b) ERE SR FE Ae ETE

c) 固定项的强度、稳定性及严密性;

d) 外浮顶及内浮顶的升降试验及严密性，必要时应进行外浮顶及内浮顶的强度及稳定性试验;

e) 外浮顶排水管的严密性;

f) 基础的沉降观测。
16.4.2 储饶充水试验应符合下列规定:

a) 充水试验前，所有附件及其他与缸体焊接的构件，应全部完工，并检验合格;

b) 充水试验应在永久性管道与储缸连接之前进行

c) 所有与严密性试验有关的焊缝，均不应涂刷油漆，

d) 充水试验高度应为设计液位高度;

e) 充水试验应采用洁净淡水，试验水温不应低于 5C 。当采用其它液体介质进行充水试验时，
应对试验过程中的安全性和对储饶的腐蚀性进行评估，并应采取有效的防护措施;

f) 在充水试验中，如基础发生设计不允许的沉降，应停止充水，待采取适当措施处理后，方可
继续进行试验;

90

SH/T 3046一2024

g) 充水和放水过程中，应打开透光孔;

h) 试验过程中不应使基础浸水。
16.4. 3 负体焊缝防腐及储缸保温应在充水试验合格后进行。
16.4.4 负底的严密性应以饶底无渗漏为合格。若发现渗漏，应将水放净，对全部缸底进行渗漏检测，
找出渗漏部位后，按本标准第 15.6 节的规定进行焊接修补。
16.3.5 负壁的强度及严密性试验, 充水到设计最高液位并保持 48h Ja, DAG REFER. TOR EI
为合格。发现渗漏时应放水，使液面比渗漏处低 300mm 左右，按本标准第 15.6 节的规定进行焊接修
补。
16.4.6 国定项试验应符合下列规定:

a) 密闭常压储饶固定顶应进行气密性试验，气密试验压力不应小于 0.35SkPa，且不应大于负顶
板单位面积的重量，试验以镀顶无渗漏、无异常变形为合格;

b) 非密闭常压储饶的固定项可不进行气密性试验，但应对缸项焊缝进行目视检查;

c) 固定项应进行稳定性试验，试验压力不应低于饶项计算外压减去饶项固定载荷〈含缸项单位
面积的重力) 之差的 1. 1 倍。稳定性试验可采用充水到设计最高液位用放水方法进行。试验时应缓慢
降压，达到试验负压时，以缸顶无异常变形为合格;

d) 气密性和稳定性试验后，应立即使储缸内部与大气相通，恢复到常压;

16.4.7 外浮顶及内浮顶试验应符合下列规定:

a) 外浮顶及内浮项应进行升降试验，升降试验可结合储缸充水试验进行，升降试验的充水高度
应为储饶设计液位高度;

b) 外浮顶及内浮顶在升降试验中应升降平稳，导向机构、边缘密封装置及自动通气阀支柱无卡
涩现象，扶梯转动灵活，浮项及其附件与镀体上的其他附件无干扰，浮顶与液体接触部分无渗漏，

c) 充水试验过程中，浮项边缘密封应紧贴缸壁，不应存在肉眼可见的局部间隙;

d) 外浮顶排水管应进行严密性试验。在浮项的升降过程中，浮项排水管的出口，应保持开启状
态，以无泄漏为合格。

e) 采用直角旋转接头的外浮项排水管在储饶充水试验后，应再以 390kPa 压力进行水压试验，
持压 30min 无渗漏为合格;

f) 采用整根软管式结构或局部挠性接头结构的排水管在储饶充水试验后，应确认软管或挠性接
头无失稳变形迹象和破损;

g) 装配式内浮顶在储饶充水试验后应再次进行外观和整体形状检查，检查部件连接部位是否牢
固可靠，并应对有气密性要求的盘板接缝处〈如蒙皮板接缝处、浮箱接颖处等) 进行密封性检查，发
现异常情况应进行分析并处置。

16.4.8 基础沉降观测应符合下列规定:

a) 储缸基础沉降观测应结合充水试验进程和地基充水预压监测进行。当地基基础需要充水预压
时，基础沉降观测、充水速度及停留点、停留时间、放水速度等应同时符合充水预压的要求;

b) 储饶基础沉降观测应符合《石油化工钢制储缸地基与基础施工及验收规范》SH/T 3528 的要
求;

c) 充水试验完成后，储缸基础的不均匀沉降值应符合本标准附录 B 的要求。

16.4.9 微内压储饶的充水试验应符合本标准附录 A 的要求。

91

SH/T 3046一2024

附 录 A
(规范性附录)
微内压储鲜

A.1 一般规定

A.1.1 当符合本附录的附加要求时，储饶的设计压力可以增大到本附录规定的最大允许值。

A.1.2 当设计内压产生的举升力不大于缸项板及作用在缸项板上的结构件总重时, 设计应符合本标准
正文的规定。

A.1.3 当设计内压产生的举升力不大于由名义厚度确定的缸壁、缸顶板、作用在饶顶板上的结构件以
及作用在缸壁上的任何支撑构件的总重时，尚应满足本附录第A. 2 至第A. 7 的要求，地震倾覆稳定性
应独立于内压提离单独考虑。

A.1.4 当设计压力产生的举升力大于由名义厚度确定的缸壁、缸顶板、作用在缸项板上的结构件以及
作用在缸壁上的任何支撑构件的总重量，且小于或等于 18kPa 时，储饶应进行锚固，设计尚应满足本
附录第A. 8 节的要求。

A.1.5 当设计温度大于 90C时，尚应符合本标准附录 C 的规定。

A.2 设计考虑因素

A.2.1 按照本附录设计的储饶，当按本标准式 〈7. 3.2-1)、式 〈7. 3. 2-2) 计算饶壁厚度，按本标准
表 11. 3. 1-2 选取缸壁人孔各元件厚度，按本标准表 11. 5. 1-1 选取齐平型清扫孔各元件厚度时，式中
和表中所采用的设计液位高度，应计入气相空间设计压力折算成储存介质的当量液柱高度。对于设计
压力不大于 1lkPa 的储缸，确定上述元件厚度时，可不计入设计压力折算成储存介质的当量液柱高度。
A. 2.2 饶壁与饶顶连接处承压环所需截面面积应按附录A. 5 的规定进行计算,计入承压环有效面积的
范围按照图 8. 1.6 确定。在计入承压环有效面积范围内的构件，如饶项、饶壁及其它组合件自身的拼
接焊缝应为全焊透对接结构。

A. 2.3 饶顶板、承压环、人和孔接管等用材料应符合本标准的要求。

A.2.4 当储饶设计压力超过 2kPa WY, 饶项人和孔、接管等开孔设计应按照本标准 11.2一11. 4 REFS
的要求进行。当使用本标准表 11. 3. 2 时，设计液位可取表中的最低值。

A. 3 HR SHE MERAY

A. 3.1 GETH AS HERE BED ALAS RT DL TE A AHEM 8. 1. 6 的规定。

A. 3.2 承压环的有效面积范围为图 8. 1. 6 的阴影部分。

A. 4 最大允许内压和试验步骤

A.4.1 当微内压储负缸项与负壁连接处承压环的有效面积已确定时，其最大允许内压应按下式计算:

_ AR‘, tand

p=           + 0.00127 Din                                          (A. 4.1)

200D2      D
式中; P — 微内压储缸的最大允许内压，(kpPa);
A 一一 镑项与饶壁连接处承压环的有效截面积，(mm)，按本标准图 8. 1. 6 确定;
D — fii A, (m);
Dra 一一 Hi RF FE WE BY RE THR SE EE, (N);
Ri, 一一 设计温度下承压环材料标准屈服强度下限值，QIPa) ，
6 一一 锐顶与负壁连接处饶顶与水平面之间的夹角(”)。

92

SH/T 3046—2024

A. 4. 2 PPA ALAR TE ie tHE GARI IER BSA TB iG A SK LTR AR AR ARTE, 除非A. 4. 3 中另有限
fill:
A. 4.2.1 对自支撑锥项和自支撑拱项，最大设计压力应按下列式子计算:

JM
5 (+ Mo一06Mw) 四

Prax = min} pit (“ASME + Mou Mw) 加         CA.4.2.1)
Aa (+ Mou -Mws)
A4.2.2 对柱支撑锥项，最大设计压力按下式计算;
Prax = Gaps (“Ht + Moun — Mws)                (A. 4. 2.2)
SUH: Pha, tie REDER PAN BRIA i Me AT HE, (kPa);

B&B, Wom
Fr一操作压力和设计压力的比值，并不小于 0. 4;
Mo一一根据有效厚度确定的饶壁重量和由饶壁支撑且不与缸顶板连接的镑项结构件的重量对缸
壁饶底接合点的力矩，(N.m) ;
MpzR--一根据有效厚度确定的缸顶板重量及与缸顶连接的结构件重量对饶壁饶底接合点的力矩
(N.m);
Mp——F4 i fig SEY HAE SE GER PS A I, HE 12. 1.4 计算，(N.m) ;
My AF PA BAG AT a) PRR ig a A RE I He TAS) IH, (Nm) ;
Ms AF PRR nt EAE IER A ATA] 77 HE (Nm) ;

A. 4. 3 RPP HRIT SERRA Sai SA en Heat, Pos 尚应满足下式要求，
Rs 三0.8亡                                 (A.4.3)

A.4.4 储饶全部焊接完毕并经无损检测合格后，镀内应充水到设计液位，液面上加压至设计压力，稳
压至少 15min，然后将压力降至 50%的设计压力，对所有焊缝进行渗漏检查，应以无渗漏为合格。液
面以上的焊颖可采用肥皂泡法进行检查。

A. 4.5 ”通气装置的试验，可与储缸压力试验同时进行，亦可在饶体试压之后进行。

AS 承压环所需最小截面面积

A.5.1 在储饶最大设计压力已经确定后，承压环需要的截面面积应按下式计算:

P;   90017704 Byp2x103

8[c]ttan6
式中: A, 一一在本标准图 8. 1. 6 规定范围内满足最大设计压力要求的承压环最小截面
积，不包括腐蚀裕量，(mm ) ;
P,—iWit EH, (KPa)
[go和一一材料许用应力，(MPa) ，应取设计温度下 1/1. 6 材料标准屈服强度下限值。

A, =                                             (A.5.1)

93

SH/T 3046一2024

A. 5.2 对于自支撑锥顶或自支撑拱项，承压环的截面面积不应小于按本标准第 8. 3. 3 条或本标准第
8. 5. 3条要求确定的截面面积。

A.6 储负顶板设计

A.6.1 在内压作用下自支撑或支撑式锥项顶板的计算厚度应按下式计算，且不应小于按本标准 8. 3. 2
条规定的计算厚度。

_ PR
cosa[6}'®

(A.6.1)
式中: 1一一顶板的计算厚度， (mm) ;

P.一一计算压力，为设计压力 Pi减去饶项固定载荷0， (kPa) ;
R一一储饶镑壁的曲率半径，m) ;

a 一一锥顶半角，(")
[oo] 一顶板材料许用应力(WPa) ，取 171. 6 倍设计温度下材料标准届服强度下限什
4一一焊接接头系数

单面满角搭接焊取幼=0. 35;

双面满角搭接焊取幼=0. 65;

全熔透对接焊，有或无垫板取儿=0. 70;

全熔透对接焊，按照 16. 2. 3 条要求进行局部无损检测取乡=0. 85;

全熔透对接焊，按照 16. 2. 3 条要求进行 100%无损检测取乡=1. 0。
A.6.2 在内压作用下自支撑拱项顶板的计算厚度应按下式计算, 且不应小于按本标准 8. 5. 2 条规定的
计算厚度。

PeRs

= Fate

(A.6.2)
式中: !一一顶板的计算厚度， (mm) ;

P.一一计算压力，为设计压力 P,减去饶顶固定载荷 0， (kPa) ;

R, 一一光面球壳的曲率半径，(m);

[e] -一项板材料许用应力，(MPa) ，取 171. 6 倍设计温度下材料标准届服强度下限值;
4一一焊接接头系数
单面满角搭接焊取细=0. 35;
双面满角搭接焊取乡=0. 65;
全焊透对接焊，有或无垫板取乃=0. 70;
全焊透对接焊，按照 12. 2. 2 条要求进行局部无损检测取细=0. 85;
全焊透对接焊，按照 12. 2. 2 条要求进行 100%无损检测取乡=1. 0。
A. 6.3 不包括腐蚀裕量的搭接项板厚度不应超过 13mm。

94

SH/T 3046一2024

A.7 计算破坏压力
A. 7.1 对于饶顶与负壁采用弱连接结构的储缸，计算破坏压力可按下式计算。

0.000746D,
Pr = 1.6p — Sr                (CA.7.1)

式中: 局 一一计算破坏压力，(kpa) ;

Di 一一由有效厚度确定的缸顶板及其上附件的重量，(N) ;
P一一按式 〈A. 4. 1) 计算的压力， (kPa) 。

A.7.2 对于饶顶与镀壁采用弱连接结构的储饶, 计算破坏压力亦可采用有限元数值模拟的方法进行计
算。
A.8 设计压力不大于 18kPa AB eee
A.8.1 储饶的锚固设计应符合本标准第 12. 2 节的规定
A. 8. 2 ”抵抗饶壁提离的锚固螺栓/锚带总拉力应取下列情况的最大值。

a) 1.5 倍设计压力产生的提离力加设计风压产生的提离力，抵抗提离力的重量为空饶状态按扣除
腐蚀裕量后的有效厚度计算;

b) 1. 25 倍试验压力产生的提离力，抵抗提离力的重量为空缸状态按名义厚度计算的重量。
A.8.3 锚固缸的试验与检查应满足下列要求:

a) 充水到设计液位时，检查饶壁的严密性以及锚固件的松紧程度;

b) 在缸内液面上用空气加压至试验压力，试验压力为 1. 25 倍的设计压力，稳压 15min，然后降
至设计压力，检查饶体的严密性，应以无渗漏为合格。液面以上的所有焊颖可采用肥皂泡法检查;

c) 负内的水放空后，在常压下检查锚固件的紧固性;

d) 在空缸的条件下，用空气充压至设计压力，对储饶的锚固情况进行检查。

95

SH/T 3046一2024

附 录 B
(规范性附录)
储饶对地基基础的基本要求

B.1 一般规定
8B.1.1 地基应能承受储饶自重及其所储存液体的重量; 基础的沉降不应影响储饶及连接管道的安全使
用及计量。
8B.1.2 储饶基础项面应设置绝缘防腐层。
8B.1.3 储饶基础应根据清扫孔、排水槽等附件的要求进行局部处理。
8.1.4 锚固储饶的配重设置应符合本标准第 12 章及附录 A. 8 的相关要求。
B.1.5 储饶基础应具有防渗功能，防渗性能应满足环境保护要求。
8B.1.6 储饶基础应有适当的缸底泄漏检查措施。 当沿储缸周边设置泄漏管时,泄漏管沿环向间距不应
大于 15m，数量不宜小于4个。
8B.1.7 当储饶的设计温度超过 90C时，储饶的基础应适应高温下工作的要求。
B.2 基础基本尺十要求
B.2.1 基础中心坐标偏差不应大于土20mm: 基础中心标高偏差不应大于士20mm。
8B.2.2 饶壁处基础顶面的水平度应以平均标高计算，且应符合下列规定:
a) 钢筋混凝土环墙基础，任意 10m 弧长上不应超过土3mm，在整个圆周上，不应超过士6mm;
b) 碎石环梁基础和护坡式无环梁砂石垫层基础，任意 3m 弧长上不应超过士3mm，在整个圆周上，

不应超过十6mm
B.2.3 基础表面的沥青砂垫层, 在任意方向上不应有突起的棱角: 从中心向周边拉线测量，表面凹凸
度不应超过 25mm。

B. 2.4 基础锥面坡度由缸中心坡向周边时，锥面坡度不宜大于 15%
B.3 ”基础沉降基本要求
8B. 3.1 基础沉降稳定后，基础边缘上表面应高出设计地坪不小于 300mm。
B. 3.2 ”储饶基础不应发生沉降突变;支撑缸壁的基础环粱与其内侧的基础回填层之间不应发生沉降突
B.3.3 缸基础直径方向上的沉降差，不应超过表 B. 3. 3 的许可值。
B. 3.4 储镑基础顶面沿负壁圆周方向任意 10m 弧长内的沉降差不应大于 25mm。
8B. 3.5 ”基础沉降基本稳定后，正锥面坡向的基础锥面坡度不应小于 8%o。

表B.3.5_储缸基础径向沉降差许可值

外浮项镑与内浮顶镀                     (sl sz Tate

任意直径方向最终沉降差许                    任意直径方向最终沉降差
MEA D Cm)                             MEA D (m)
可值                                           许可值
22

ww |
22<DS30                    0. 0062                    22<DS30                   0.0102

     N=
     roe
     w=

96

SH/T 3046一2024

附 录 C
(规范性附录)
提高储缸设计温度的附加要求

C.1 适用范围
0.1.1 本附录适用于设计温度大于 90C且不高于 250C 的储饶。
0.1.2 本附录不适用于下列情形的储缸:

a) Fic ide

b) Hbee Tif | AP NGL a SS AH RTH OS Tea oa TL A OD Pa a
计可参照本附录执行;

c) 采用铝制内浮项和铝制固定项的储饶，

d) 采用复合材料制内浮项的储饶。
0.1.3 当浮项边缘密封和垫片采取了适当的耐高温措施，且考虑了液体蒸汽压力的影响后, 钢制内浮
顶储缸的其他部件设计可参照本附录执行。
6C.1.4 设计温度大于 90C且不高于 250°C 的微内压储饶尚应符合本标准附录 A 的规定。
C.2 提高设计温度的影响和附加要求
0.2.1 当设计温度大于 90C时，应考虑以下因素的影响，

a) 饶壁与馆底、负顶、梯子之间的温差，负顶与负顶支撑之间的温差，以及保温不连续处各部
件之间的温差

b) 镑底的热膨胀;

c) 储液凝固产生的影响，如载荷的增加和通气孔断面的减少等;

d) 热应力的变化频率和幅度对储饶设计寿命的影响。
C.2.2 当设计温度大于 90C时，储饶设计应符合下列附加要求;

a) 饶壁人孔、缸壁接管和清扫孔的法兰、法兰盖以及清扫孔加强底板的厚度应除以表 C. 2. 2 标准
屈服强度下限值降低系数;

b) 本标准 8. 2 节构件的许用应力应乘以按表 C. 2. 2 标准屈服强度下限值降低系数

表 5. 2. 2标准屈服强度下限值降低系数
标准届服强度下限值 MPa)

设计温度

90                                                                                      0. 886

0. 87
0. 83
0. 794

注: 中间温度的标准屈服强度降低系数可采用内插法计算。
©) 有保温的锚固螺栓的许用应力，应为室温下的许用应力乘以表 5. 2. 2 标准届服强度下限值降低
RM:
d) 自支撑式锥项和自支撑式拱项的顶板计算厚度, 应为本标准式(8. 3. 2) 和式 (8. 5. 2) AEE SUA
以室温与设计温度下钢材的弹性模量之比;
e) 抗风计算中，镀壁的许用临界压应力应乘以设计温度与室温下钢材的弹性模量之比;
f) 应适当增加环形边缘板的厚度和外接管道的温度补偿能力;
g) 应改良负底板之间的焊颖和镀壁与角底角焊颖。

97

SH/T 3046一2024

附 录 D
(规范性附录)
带肋球壳

D.1 一般规定

D.1.1 储饶拱项带肋球壳的曲率半径不宜大于 40 m，且储饶直径不宜大于 40 mo

D.1.2 肋条间距不应大于 1. 5 m。
D.1.3 肋条高厚比不宜大于 12。

D.2 许用外荷载
D.2.1 带肋球壳的许用外荷载应按下式计算:

式中，[四一带肋球壳的许用外荷裁，(kPa) ;
巨一设计温度下钢材的弹性摸量， (MPa) ;
Ro 一球壳的曲率半径，(m ;
ty, MEU AT ROR BE, (rm) ;
已一一带肋球壳的折算当量厚度，(mm) «

D.2.2 带肋球壳〈图D. 2.2) 的折算当量厚度应按下列公式计算，

3    3   3
i=} fim + 2tj, + bm
m=]    4

2       2) 3
th, = uf a(t lng

ls\3. 24) 12
2  2 3
8, =12 Jobo | Fa, tals. fo +4 nye?
Ls(3 2 4) 12
ny =14 OL
tls
n, =14 22
tylos

SH: 4, 一 纬向肋与顶板组合截面的折算厚度， (mm) ;
方一纬向肋宽度， (mm ;

乌一一纬向肋有效厚度， (mm) ;
且一一纬向肋在经向的间距，(mm) ;
站一“纬向肋与顶板在经向的面积折算系数，

a一一纬向肋与顶板在经向的组合截面形心到项板中面的距离， (mm) ，

98

CD. 2. 1)

(D. 2. 2-1)

CD, 2, 2-2)

(D, 2. 2-3)

(D. 2. 2-4)

(D, 2. 2-5)

SH/T 3046一2024

二 Pili (hittn)
1 2istbiha)

ty 一“经向肋与顶板组合堆面的折算厚度，(mm);

万一“经向肋宽度，(mm)，

已一“经向肋有效厚度，(mm) :

万;一“经向肋在纬向的间距，(nm) ;

帮一“经向肋与顶板在纬向的面积折算系数;

e一“经向肋与顶板在纬向的组合截面形心到顶板中面的距离，(nm) ，

— _bzhz(hz+th)
2 一 BLasth+baha)
_          Lis(L2s)           加
bi(b2)
!
图 D.2.2 ”带肋球壳板
1-顶板，2-肋条
D.2.3 带肋球壳的稳定性验算应满足下式要求:
T<[P]                                     (D. 2. 3)

step, T—lil a2 Ait Sar RR (kPa), FARA HRHE 8. 1.4 条确定;
[一一带肋球壳的许用外荷载(kPa) 。

0. 3 带肋球壳的连接要求

D.3.1 带肋球壳项板的连接应符合本标准 8. 1.5 条和 8. 1. 6 条的规定。

D.3.2 肋条的长度方向拼接时可采用对接或搭接。采用对接时，焊缝应全熔透， 采用搭接时，搭接长
度不应小于肋条宽度的 2 倍，且应采用双面满角焊。

D.3.3 经向肋与纬向肋之间的T 型接头应采用双面满角焊。

D.3.4 项板与肋条的连接应采用双面间断焊，焊脚高度应等于顶板厚度。

D.3.5 肋条不应与包边角钢或缸壁相焊接。

99

SH/T 3046一2024

附 RE
(规范性附录)
BRANES SN tid

E.1 适用范围
E.1.1 本附录适用于饶体采用奥氏体不锈钢 (材料牌号包括 S30403, S30408, S31603, $31608, $31703
和 S31708)，且设计温度不高于 250C Ay ids te
E.1.2 本附录仅给出了不同于本标准正文的特殊要求。对于未提及的要求, 应符合本标准正文的要求。
E.1.3 除非特别指明，本附录中规定的最小厚度为构件腐蚀后的厚度。
E.2 材料
E.2.1 一般要求
E.2.1.1 负体用钢板应符合《承压设备用不锈钢和耐热钢钢板和钢带》GB/T 24511 的有关要求。
E.2.1.2 钢板应由经炉外精炼的钢轧制而成，并应以固溶热处理状态交货。
E.2.1.3 钢板的厚度偏差宜采用普通精度等级。
E.2.1.4 钢板的表面加工类型，热轧产品宜采用 1D Se CNL. PAA. RYE, AFL ARAN 2B
级〈冷轧、热处理、酸洗)。
E.2.1.5 储饶用钢管应符合《流体输送用不锈钢无缝钢管》GB/T 14976 的有关要求。
E.2.1.6，储饶用锻件应符合《承压设备用不锈钢和耐热钢锻件》NB/T 47010 的有关要求。
E.2.1.7 不锈钢焊接材料应符合《承压设备用焊接材料订货技术条件》NBVT 47018. 1一47018. 5 的要
求。
E.2.2 钢板的许用应力值选取应符合表 E. 2. 2 的规定。
表E.2.2， 钢板许用应力值

室温强度指标       在下列温度(C) 下的许用应力OQtPa)”

R。(MPa)

520

$31708
GB/T 24511

$31703
GB/T 24511

VE: ASEAN AE AAI ALTA 0. OR’ A Ryo 1. 5 的较小值确定的。

”中间温度的许用应力值，可采用线性内插法求得。
”本表为用于储缸壳体钢板的许用应力。当钢板用于其他构件时，应按照相应标准确定许用应力。
E.2.3 奥氏体不锈钢可不进行冲击试验。

100


SH/T 3046一2024

E.3 设计
E.3.1 dies
E.3.1.1 SB (I RG ASE AG Je PH 5 AE I AA ZT AY RSE ST OT HE E. 3. 1. 1 的规定:
表E. 3.1.1 PE SMRASERT
[|r em) | ASN Com) |
ee

6°25                                   6
|                >25°45                                   8                   |
E. 3.1.2 ANE BACAR AE AD JER BR Bk PEE RE Ag Sm; 2% RP ARE JERE > 25mm Rf, SA Be wR

板最小厚度为 6mm。

E.3.1.3 饶底板宽度不宜小于 1200mm。

E.3.2 饶壁及饶壁开口

E. 3.2.1 镀壁板的名义厚度不应小于试水条件或设计条件下的计算厚度加各自厚度附加量的较大值，
且满足本标准正文表 7. 3. 1 的规定。

E.3.2.2 镀壁板的宽度不宜小于 1200mm。

E.3.2.3 直径不超过 60m 的储饶饼壁厚度应按下列公式计算;

t= 49D(H -03)p                                     (E.3.2.3-1)
ole

= 49D(H -03)                                    (BE. 3. 2. 3-2)
ole

SR ty — BLEEP MEA AEE, (oom) :
和 — DUKA CE FMEA EE, Cm) ;
站一一储负内径， (nm ;
HH 一计算液位高度，指从所计算的那圈饶壁板底端到负壁包边角钢顶部的高
度，或到洲流口下沿〈有溢流口时) 的高度，或到采取有效措施限定的设
计液位高度，(m) :;
Pp 一“储液相对密度;
[c], 一设计温度下钢板的许用应力， (MPa) ;
[c], 一试水条件下钢板的许用应力，取 20C时钢板的许用应力，(MPa) ;
9 EPI AML, ENAMEL 0. 85，其余负壁取 0.9。

E. 3. 2.4 公称直径超过 DN100 的饶壁开口接管的名义厚度不应小于 6mm。
E. 3.2.5 ”本标准正文 11.2.8 条、11. 5. 11 条带开口接管的饶壁板热处理要求不适用于奥氏体不锈钢
fits te.
E. 3.2.6 按照本标准正文 11. 3. 2 Ae BA AAS ES TEA FL BT he YY JE ER HP
整系数，调整系数取下列大值:

101

SH/T 3046一2024

a) 室温下许用应力与设计温度下许用应力之比的平方根;

b) 205MPa 与设计温度下屈服强度之比的平方根，且此比值不应小于 1. 0。
E.3.3 dei Ae IF
E. 3.3.1 材料的屈服强度见表 E. 2. 2。
E. 3. 3. 2 ”本标准正文第 8 章中构件许用拉伸应力应取设计温度下屈服强度的 2/3。
E.3.3.3 负项人孔的不锈钢部件最小名义厚度为 5mm。
E. 3.4 对于微内压储缸〈本标准附录 A)，采用公式 E3. 2. 3-1 和 E3. 2. 3-2 计算饶壁厚度时，所采用
的设计液位高度，应计入气相空间设计压力折算成储存介质的当量液柱高度。
E. 3.5 对于设计温度大于 40C上且不高于 250C的储缸〈本标准附录 C)，应考虑温度对强度和弹性模
量的影响。奥氏体不锈刚弹性模量见表 E. 3. 5。

表 E.3.5 奥氏体不锈钢的弹性模量

在下列温度 CC) 下的弹性模量 (10MPa)“
钢 ”类                                       -

奥氏体不锈钢
”中间温度的弹性模量可用线性内插法求得。

E.4 制造安装
E.4.1 一般要求
E. 4.1.1 不锈钢在储存、运输、制造和施工等各个环节中应采取有效措施，防止被污染。
E. 4.1.2 不锈钢板不应与碳素钢板接触，不应与存放过氯化物的材料接触。
E.4.1.3 露天存放不锈钢材料时，应用苦布遮盖，避免浸泡及受潮。
E. 4.1.4 不锈钢板不应做硬印标记或刻划标识，宣采用易擦洗的颜料作标记。
E. 4.1.5 不锈钢应采用机械、激光或等离子切割加工。采用等离子切割时，切割表面硬化变色层应进
行机械加工或打磨。所有螺栓孔，应钻孔至所需的尺寸，不应采用热切割。
E. 4.1.6，不锈钢板滚弧宜采用冷成型，不锈钢的构件不应采用热烛成型。
E. 4.1.7 不锈钢打磨应采用不锈钢专用砂轮或磨带，并不应与其他材料混用。
E. 4.1.8 不锈钢板及构件的吊装宜采用吊装带，运输胎具上应采取防护措施。
E.4.1.9 存在晶间腐蚀环境工况时，应进行耐唱间腐蚀试验。
E.4.2 组装焊接及检验
E. 4. 2. 1 不锈钢板及构件不应采用铁锤融击，其表面不应有划痕、撞伤、电弧擦伤、腐蚀，并保持其
光滑。
E.4.2.2 组装工卡具宜采用不锈钢材质, 碳素钢工卡具不应与不锈钢缸接触及焊接; 如需要接触及焊
接，应在卡具上焊上不锈钢隔离垫板。
E. 4.2.3 对于奥氏体不锈钢不宜采用加热的方式去除潮湿。
E. 4. 2. 4不锈钢的焊接应符合下列要求;
a) 焊接环境温度不宜低于-5C;
b) 壁板的定位焊缝长度不宜小于 30mm;
c) 在保证焊透及熔合良好的条件下，应选用小规范、短电弧和多层焊道，层间温度不宜过高;
d) 耐腐蚀性要求较高的双面焊颖，与介质接触面的焊缝最后施焊;
©) 熔化残留物或焊接滴落物应采用不锈钢工具清除，清根宜采用砂轮磨除;
f) 严禁在坡口外引弧;
g) 采用倒装法施工时，应采取措施，防止纵颖焊接时损伤内圈壁板;

102


SH/T 3046一2024

E.4.2.5 饶壁焊缝的无损检测应符合本标准 16. 2.4条的要求。
E.4.2.6，储饶进行水压试验前，应对下列焊颖进行渗透检测;

a) ARES ARES T 形接头的内侧焊缝，

b) 无法进行射线检测的所有缸壁开口连接件焊颖，包括接管和人孔颈焊缝，以及接管与法兰之
间的焊缝;

c) 厚度均超过 19mm 的两连接件之间的焊缝，如饶壁加强圈、承压环以及其他非受压元件等;

d) 带垫板的镑底环形边缘板的对接焊缝。
E.4.2.7 储饶充水试验应符合下列要求

a) 试验用水应采用洁净淡水，试水时间不宣超过 7 天;

b) 试验用水中氯离子含量不应超过 25mg/L，水的 pH 值应介于 6 到 8. 3 之间;

c) 水温应低于 50TC 。
E. 4.3 ”不锈钢储缸焊后表面清洁及处理除应符合业主的特定要求外，尚应符合下列要求。
E.4. 3.1 所采用的化学清洁剂不应对不锈钢和焊接接头有害, 并应按照此类化学清洁剂废物处理的法
律和法规对其进行处置。使用化学清洁剂时，应用水彻底漂洗不锈钢材料并将其干燥。
E. 4. 3.2 如果采用喷砂处理，其磨料中游离铁或氧化铁的重量百分数应小于 2%，且磨料不应混用。
E.4. 3. 3 不应采用硝酸和气氛酸的酸混合物对不锈钢进行酸洗。酸洗后,应用水彻底漂洗不锈钢，并
将其干燥。
E. 4. 3.4 不锈钢清洗和酸洗或钝化后，应不等表面干燥立即进行漂洗。漂洗用水应为饮用水，毛化物
含量不应超过 25 mg/L。
E.4.3.5 最后一次漂洗后应立即进行干燥处理。

103

SH/T 3046一2024

附 录
(资料性附录)
气象台站及数据摘要

F.1 国内最低日平均温度低于-20C 的气象台站及数据摘要见表F. 1。

表F.1_国内最低日平均温度低于-20"C的气象台站及数据

气象台站位置                      最低日平均温度
                               c

黑龙江
BNE             50° 15’
伊春              47° 43'
齐齐哈尔              47° 23'
蕉岗               47° 22'
佳木斯              46° 49'
安达               46° 23'
哈尔滨              45° 41'
牡丹江               44° 34!
吉
吉林               43° 57/
长春               43° 54’
通辽               43° 36'
正吉                42° 53!
通化                41° 41!
辽宁
沈阳                41° 46!
丹东                 40° 03/
新疆
Bal Bs              47° 44’                88° 05'               -39.1
塔城               46° 44'               83° 00'               -33. 3
克拉玛依              45° 36’               84° 51’               -32.8
伊宁               43° 57/               81° 20'              -34.0
乌鲁木齐              43° 47/               87° 37'              -33. 3
哈密               42° 49!               93° 31'              26.4
铁干里克              40° 38°               87° 42’              -22.5
甘肃
EA              42° 13'              101° 22’             -30.2
WAR               39° 46’               98° 31’              -23.3
宁夏
银川              38° 29'              106° 13'             -24.9
青海
西宁               36° 37’               101° 46'              -20.3
格尔木              36° 25’               94° 54’              -23.0
陕西

104

地 名

气象台站位置

SH/T 3046一2024

最低日平均温度
c

榆林

109° 42’

25.7

内蒙古
海拉尔
乌里雅斯太
锡林浩特
-连浩特
虎勤盖尔
呼和浩特
赤峰

119° 45’
116° 58’
116° 04’
112° 00’
106° 0°
111° 41’
118° 58’

-42.5
-32
-32.5

34.

105

SH/T 3046一2024

本标准用词说明

1 为便于在执行本标准条文时区别对待，对要求严格程度不同的用词说明如下:
1) 表示很严格，非这样做不可的:
正面词采用“必须”，反面词采用“严禁”，
2) 表示严格，在正常情况下均应这样做的:
JEM RA “BL”, Bem RAL “ANB”:
3) 表示人允许稍有选择，在条件许可时首先应这样做的:
TEM “a”, Bm RA “ASE”:
4) 表示有选择，在一定条件下可以这样做的，采用“可”。
2 条文中指明应按其他有关标准执行的写法为:“应符合……的规定”或“应按……执行”。

中华人民共和国石油化工行业标准

石油化工立式圆简形钢制
KFS ia ITT ALS

SH/T 3046—2024

条文说明

2024年 dk 京

SH/T 3046一2024

修订说明

《石油化工立式圆简形钢制焊接储饶设计规范》(SHT 3046一2024)，经工业和信息化部 20 24
年03月29日以第01号公告批准发布。

本标准是在《石油化工立式圆简形钢制焊接储饶设计规范》(SH 3046一92) 的基础上修订而成，
上一版的主编单位是中国石油化工总公司北京设计院，主要起草人员是斯新中、殴才阐、左游园，

本次修订的主要技术内容是:

1. 新增了第 12 章 储缸抗风稳定计算及锚固设计、附录E 奥氏体不锈钢储缸，取消了原第十
一章 操作说明，将原第十章 预制组焊及检验拆分为 4 章，分别为第 13 章 预制、第 14 章 组装、
第15 章 焊接、第 16 章 检验与验收;

2. 调整了储饶设计压力范围，将固定项储饶设计正压提高到 18kPal;

3. 材料牌号按照新标准进行修订，并修订了材料许用应力取值，取消了 Q235-A.F、Q235-A，
新增了 Q235B、Q235C、Q370R、12MnNiVR 等材料，将不锈钢材料储缸放在了附录 E;

4修订了对负体材料及焊接接头的冲击韧性要求;

5. 修订了镀壁厚度计算公式中的焊接接头系数取值;

6. 新增了固定项储饶饶项与负壁采用弱连接结构时应满足的条件要求、顶板厚度及有效截面
面积的计算公式，新增了单层球面网壳的相关规定，

7. 修订了内浮顶的相关要求，新增了箱式、蜂梨式、整体加强模块式不锈钢双盘和玻璃钢等新型
结构装配式内浮顶的要求;

8. 修订了接管补强圈的规格尺寸、法兰连接饶壁开孔接管细部结构等;

9，修订并补充了预制、组装、焊接和检验与验收的相关规定;

10，修订并补充了储饶对基础和地基的基本要求和储饶基础基本尺寸要求。

本标准修订过程中, 编制组进行了广泛的调查研究,征求了国内相关设计单位、制造施工单位、
使用单位的意见，总结了我国石油化工领域近二十多年储饶工程建设和运行的实践经验，同时参考
了国外先进技术法规、技术标准 API 650、EN 14015 等。

为便于广大设计、施工、使用、科研、学校等单位有关人员在使用本标准时能正确理解和执行
条文规定, 《石油化工立式圆简形钢制焊接储饶设计规范》编制组按章、条顺序编制了本标准的条
文说明，对条文规定的目的、依据以及执行中需注意的有关事项进行了说明。但是，本条文说明不
具备与标准正文同等的法律效力，仅供使用者作为理解和把握规范规定的参考。


SH/T 3046一2024

修订说明
1 范围 ……
3 术语和定义
4. 基本规定
5.

7                                         .118
SHR SEAN ..                            118

7.2 RAMA...                                118
7.3 MBE...                                 118

7.4 SMB.

7.5 HHRMA.                               . 118
En) -4                                  119
8.1 一般规定                                    119
9 浮项.                                    .119
9.1 一般规定 ….                                  119
9.2 浮顶的结构与连接 .                             119
9.3 浮项支柱…                                  119
9.4 浮项排水系统.….                                                                  119
9.5 浮顶紧急排水装置.
9.6
9.7 自动通气阀.…….
9.8
9.9
9.10 浮项人孔….
9.11 浮舱人和孔.
9.13 泡沫挡板.
10 ”内浮项.ee
10.1 ARNE...

10.2 单盘式和双盘式内浮项
10. 3 ”装配式内浮顶.……
10.4 环形空间的密封…
10.6 i

SH/T 3046一2024

10.8 导向及防旋转装置
10.9 ”人孔和检查孔..
10. 12 ”泡沫挡板

11 附件                               .. 124

12

13

14

15

16

附
A.1                                     .
A2 设计考虑因素                              …127
A.7 计算破坏压力                              …127

Bt oS B......                                  . 128

Mt 录 Cu...                                  … 129

C.1 适用范围
C.2 提高设计温度的影响和附加要求

=
SMU Su MU

112

SH/T 3046一2024

石油化工立式圆简形钢制焊接储缸设计规范

1 范围

本次修订适用范围基本维持 92 版规定，从以下几个方面进行了限定:

1 储饶类型，仅包括搁置在地面上的平底立式圆简形钢制焊接储饶。卧式饶、非圆简形饶、支柱
或衬座支撑的立式圆简形储缸、饶体为非焊接结构的钢制立式圆简式储缸等，均不包括在本标准范围
之内。地下洞库内立式圆简形储缸，符合本标准规定的储饶结构特征时，仍可执行本标准。

2 储存介质为液态石油、石化产品及其它类似液体,不包括 LPG 和 LNG 等人工致冷液体介质。设
计压力为常压或接近常压。

3 ，储饶结构范围包括储缸本体及其附件。附件指直接连接在油缸主体上的结构及工艺附件, 不包
括消防、仪表等附属设施。

3 术语和定义

本标准定义的术语如果在其他相关上位标准规范已经定义过，为了使用查阅方便，都纳入了本标
准中的术语定义中，其定义与上位标准规范基本一致，部分术语的定义在措词进行了修正。

3.12 内浮顶

列出了常用内浮顶结构形式，并主要从其结构特点和应具备的核心性能进行了定义。内浮项的分
类主要按照浮力单元和承力构件的结构原理进行，兼顾常用的材质因素，并考虑了应用广泛程度。对
一些虽然可以从结构原理可以分类但很少使用的结构，并未纳入本标准。

由于近年来环境保护标准中对油品储运设施油气排放标准的不断提高，迫于环保与节能减排的压
力，密封性能优良的全液面接触式内浮项使用越来越普遍，特别是装配式的全液面接触式内浮项应用
更为广泛。而这种密封性能优良的内浮项在现行标准中几乎没有涉及到，因此，本次修订，将浮箱式
内浮项、蜂梨式内浮顶、整体加强模块式不锈钢双盘内浮项和玻璃钢内浮顶等新型内浮项纳入了标准。

单盘式内浮项和双盘式内浮顶一般采用碳钢或不锈钢材质在现场焊接而成，其特点是自重大，浮
力的绝对值很大,整体强度、刚度都比较大。如果结构设计需要人员进入浮舱内进行施工和检查作业，
浮舱尺寸通常比较大，每个浮舱至少设置一个人孔。

敞口隔舱式内浮项和浅盘式内浮顶一般采用碳钢或不锈钢材质在现场焊接而成，其特点是结构简
单，材料消耗非常少。敞口隔舱式内浮顶与单盘式内浮项相比，周圈的浮舱没有盖板，整体强度、刚
度和浮力的可靠性都比较差，容易在敞口的隔舱内形成积液，浅盘式内浮项没有任何隔舱分割浮力单
元，整个内浮项只有一个浮力单元，因此，只要盘板一旦泄漏，浮项将失去全部浮力而沉没。这两种
结构的内浮项由于技术落后，安全性、可靠性差，已被石油库设计规范 GB 50074 和石油化工企业防火
规范 GB 50160 限制使用，目前已被彻底淘汰。

浮简式、浮箱式、蜂梨式、整体加强模块式不锈钢双盘和玻璃钢内浮顶均属于装配式内浮项。装
配式内浮顶类型主要以提供浮力和承力构件的元件形式和布置方式进行细分。

浮简式内浮顶由分散分布的浮简提供浮力，金属密封盘板与液面不接触，包括铝制浮简式内浮顶
和不锈钢制浮简式内浮项，从原理上讲，浮简式内浮项是浮子式内浮项的一种形式，由于其他形式的
浮子很少使用，因此本标准没有对浮子式内浮项术语进行单独定义，而是直接定义了浮简式内浮项。
浮简式内浮顶与钢制单盘式和双盘式内浮项相比，其特点是自重比较轻，整体强度、刚度较差。

113

SH/T 3046一2024

浮箱式内浮顶的矩形箱体既是浮力元件，又是密封盖板，其特点是具有连续履盖液面的功能。从
内浮顶的材质上区分，包括铝制浮箱式内浮项和不锈钢制浮箱式内浮项，从箱体结构上区分，包括空
箱式内浮顶和内部加强型箱式内浮顶，内部加强的方式包括筋板加强件等，本标准对浮箱内是否有加
强件以及其材料、结构没有限定。浮箱式内浮顶每一个独立的浮力单元模块，均需要分别进行气密性
试验，以检验箱体的严密性。所谓的独立浮力单元模块，系指在内浮顶抗沉性计算时采用浮力单元模
块。对于浮箱内有加强件的内浮项，为了方便检验箱体严密性，应该在结构上采取措施，以避免加强
件的设置影响严密性的检验。例如对于筋板加强型箱式内浮项，如果加强筋板将一个较大的箱体模块
分割成了相互独立、相互具有气密性的腔体，则每一个相互独立的腔体均需要进行气密性试验，此气
密性试验的目的是为了验证整个箱体模块的严密性，而不是为了验证腔体之间的严密性; 为了减少气
密性试验的工作量，可以人为地将一个独立的浮力单元模块内部的腔体进行连通。

蜂巢式内浮项的浮力由大量且相互密闭的独立蜂巢浮力单元提供，蜂划浮力单元由上下层壳体和
蜂梨芯共同构成，每个蜂梨浮力单元都具有气密性和液密性，其特点是浮力单元众多，局部破损泄漏
对其浮力的影响微乎其微,因此，其抗沉性优异。在理解标准中蜂梨式内浮项相关条文时，需要注意，
“蜂巢浮力单元”系指由上下层壳体和单个蜂巢芯单元共同构成的微小的浮力单元; “蜂巢浮力单元模
块”系指由大量蜂梨浮力单元、侧板及连接结构等构件组成的，用于直接拼装形成浮项密封盖板的模
块。

蜂梨式内浮项的材质可以是金属，也可以是复合材料，常用的材料包括铝制蜂巢式内浮顶、不锈
钢蜂梨式内浮项和玻璃钢蜂巢式内浮项。铝制蜂梨式内浮项由上下铝合金板表面层和蕊部的铝合金蜂
梨世组成:不锈钢蜂划式内浮项由上下不锈钢薄板表面层和芯部的铝合金蜂巢芯或不锈钢蜂梨芯组成。
根据玻璃钢蜂巢式内浮顶的材料和结构特点与金属蜂巢式内浮项差异非常大，无法采用较为统一的条
文对其进行规定，因此，为了方便描述，本标准将玻璃钢内浮顶单独进行了分类。

蜂梨式内浮顶的核心特点是每一个浮力元件模块都是由大量的蜂巢浮力单元组成，这些蜂巢浮力
单元是连续的，相互之间独立且具有气密性。对于具有蜂梨芯结构的其他内浮顶，如果上下层壳体和
蜂巢芯共同构成的各个蜂梨浮力单元相互间不具有气密性和液密性，则不具备蜂巢式内浮顶的核心特
点，不能称作本标准定义的“蜂梨式内浮项”。

整体加强模块式不锈钢双盘内浮项是结合其结构特点和材料特性进行单独分类的。其最大的特点
是浮力元件和承力结构一体化，从结构上基本消除了装配式全液面接触式内浮顶下方可能由于结构不
连续原因《如型材断面主梁的采用) 造成的局部油气空间。要实现这种轻量化的整体加强模块结构，
材料的强度保障至关重要，因此，在术语定义中，也明确了其材料为强度、刚度相对较好的不锈钢。

玻璃钢内浮顶的定义主要从材质角度出发，并结合结构特点。玻璃钢蜂梨式内浮项由上下玻璃纤
维加强树脂表面层和芯部的蜂巢芯组成。这种结构的内浮项昌然归类为装配式内浮项，但装配完成后
没有拼接缝的存在，因此其在控制排放方面，与钢制单盘式内浮项和钢制双盘式内浮顶一样，表现最
为突出，属于国外应用增速较快的一种内浮项形式。与其他装配式内浮顶相比，玻璃钢材质耐腐蚀性
更强，整体强度也相对较高。

从抗沉性角度出发，如果玻璃钢内浮项不采用蜂梨式结构，则其浮力元件仅为盘板与边缘构件组
成的浅槽或玻璃钢浮箱式单元，其归类应为浅盘式内浮项或浮箱式内浮项。由于玻璃钢浮箱式内浮项
无法更换其蜂巢浮力模块单元，因此本标准不推荐使用玻璃钢浮箱式内浮项，也未将玻璃钢浮箱式内
浮顶纳入标准。

内浮顶从密封盘板与液面接触形式区分，有全液面接触式和非全液面接触式之分。全液面接触式
内浮项系指密封盘板连续履盖储液表面，单盘式、双盘式、敞口隔舱式、浮箱式、蜂巢式内浮项、整
体加强模块式不锈钢双盘、玻璃钢内浮顶都是全液面接触式内浮项，非全液面接触式内浮项系指密封
盘板处于浮力元件上部，不接触储液液面或不连续覆盖储液表面，浮简式内浮项是非全液面接触式内
FT.

114

SH/T 3046一2024

为了条文表述方便，本标准将浮简式、浮箱式、蜂巢式、整体加强模块式不锈钢双盘、玻璃钢内
浮顶统称为装配式内浮项。

单盘式内浮顶、双盘式内浮顶、敞口隔舱式内浮项和浅盘式内浮项目前都属于全焊接式内浮顶。
随着标准化、模块化、机械化施工技术的发展，这些在现场焊接的内浮顶的工厂化预制深度也会不断
加大，现场焊接工作量会减少。

4. 基本规定
