Repository: hangcheng2012/my-skills

File: storage-tank-expert/knowledge/extracted/SHT 3046-2024 石油化工立式圆筒形钢制焊接储罐设计规范.txt (part 4 of 4)
13.8
Lo
4.4 与92 版相比，固定项储缸的设计压力范围作了较大的调整，目的是满足使用者的需求。调整时
参照了 GB 50341-2014 和 API 650-2017 的相关规定，设计正压与 GB50341 一致，设计负压维持了 92
版不变，未采用 GB 50341-2014 版的 250Pa，主要原因如下: 92 版规定的设计负压 490Pa，在国内有
多年成熟使用经验。沿用 92 版的范围，可大大简化储缸缸壁的抗风稳定计算，方便设计者使用。
4.6 对于既无加热又无保温的储缸，最低设计温度取值沿用 92 版的规定。由于储缸是储存液体介质
的容器，具有较大的热容量，因此，其最低设计温度不能照搬压力容器受环境温度控制时最低设计温
度确定原则, 考虑缸内储存的介质温度对储饶壳体温度的影响, 取建缸地区的最低日平均温度加 13YC 。
这个原则在国内已有多年的使用经验，证明是安全的，适当的。

5. 材料

5.1. 一般规定

5.1.1、5.1.2 本条规定了材料选用的原则要求。如果采用本标准未引用标准中的材料，其性能不低
于本标准的规定，这里的性能系指综合使用性能，而非某个特定的指标。对境外材料的使用规定，其
目的是为了保证使用境外成熟的材料，降低因对境外材料不熟悉造成的技术风险。

5.1.3 目前我国的钢铁冶炼技术已基本上淘汰了平炉治炼工艺, 故本条取消了 92 版规范中的“平炉”
治炼工艺。同时参照现行国家标准《压力容器 第 2 部分材料》GB 150. 2-2011 的相关技术要求，增
加了“对标准屈服强度下限值大于 390MPa 的低合金钢钢板，以及设计温度低于-20C 的低温钢板和低
温钢锻件，还应当采用炉外精炼工艺”的规定“标准屈服强度下限值大于 390MPa 的低合金钢”界定
范围与现行国家标准《压力容器 第 2 部分材料》GB 150. 2-2011 中将“标准抗拉强度下限值大于或
等于 540MPa 的低合金钢钢”的界定是相当的。对强度较高的低合金钢，提高其冶炼纯净度，是因其在
使用条件下实际应力水平较高，淳硬性倾向更大，对原始冶金缺陷的敏感性更高。本规定原则与
GB50341-2014 的规定是一致的。

5.1.4 本标准对材料的规定是保障储饶安全最基本的要求,不能完全涵盖特定工程项目的所有细节要
求。因此，设计者应结合工程经验，可在设计图纸中提出符合实际工程要求的附加规定。

5.1.5 本条是新增加的规定。92 版规范对使用在储缸上的材料及其焊接接头冲击韧性没有明确规定，
本次修订完善了这方面的要求。为预防储缸缸体在使用中发生脆性破坏，参照现行国家标准《压力容
器 第2 部分: MB) GB 150.2-2011 中 3.8 条的有关规定，对碳素钢和低合金钢钢材〈钢板、钢管、
锻件) 及其焊接接头规定了冲击试验最低冲击吸收能量的要求，本标准采用的冲击吸收能量指标与 GB
150. 2 一致。对钢材标准中冲击吸收能量指标高于本条表 5. 1. 5 规定的钢材，还应符合相应钢材标准
的规定。本规定与 6B50341-2014 的规定是一致的。

5.1.7 本条是针对新材料首次工业化应用的原则要求,其目的是将新材料应用中可能出现的不可预见
的问题消灭在材料研制阶段，如果在工程实施过程中出现类似问题，往往非技术的因素会左右解决方
法的确定，造成预期质量标准降低的问题，给工程质量埋下隐患。本条要求材料研制单位进行“系统
的试验研究工作” 主要是针对目前国内材料研究重性能指标保证，轻机理研究的现状提出的。不少钢
厂采用工业化大生产方式进行研究，试制产品性能指标检测合格即认为完成了材料生产技术研究，就

115

SH/T 3046一2024

可规模供货，预防不深入细致的研究方法带来的原材料质量风险。材料评审是借助社会优势力量提高
研发效率的管理方法和手段，不是对材料可用性的第三方独立认证，工程中问题不可能在材料评审阶
段完全解决，因此工程应用技术的前期研究工作是必不可少的。
5.1.8 本条规定是为了防止因不熟悉首次使用的国外材料性能特点和工程应用技术特点而带来的问
题。
5.2 钢板
5.2.1 本条规定了储缸用钢板的标准、使用温度和许用最大厚度范围。本次修订取消了 92 版的沸腾
钢或半镇静钢，取消了低合金结构钢 16Mn，将高强度钢板 12MnNiVR 纳入了标准，并根据材料标准
的更新,对钢号进行了更新.将不锈钢放入了附录 E 中.本次修定后本章共列有 Q235B.Q235C.Q245R.
Q345SR、Q370R、16MnDR 和 12MnNiVR 等 7 个钢号。本规定与 GB50341-2014 的规定是一致的。

钢板的“许用温度”应包括许用温度的上限温度和下限温度，本条表 5.2.1 中的许用温度为许用温
度的下限值，许用温度上限值符合正文要求时是 90C，符合附录 C 要求时 250'C 。许用温度的下限值
参照现行国家标准《压力容器 第 2 部分: 材料》GB 150.2-2011，并结合储负的使用经验进行了微调。
本规定与 GBS0341-2014 的规定是一致的。

钢板的“许用最大厚度”主要参照 API 650 和 GB50341-2014，并在总结国内储饶建设经验的基础
上确定的，与 GB50341-2014 的规定是基本一致的。需要特别说明的是，储缸钢板的“许用最大厚度”
系指用于负壁的钢板。确定许用最大厚度时，需要同时考虑许用温度的下限值，在这一点上，与压力
容器相比区别较大。另外，储缸镀壁对接接头焊后无法进行消除残余应力热处理，在确定钢板的“许
用最大厚度”时，以“饶壁对接接头焊后可不进行消除残余应力热处理”为原则对厚度进行限定。储
饶饶壁对接接头焊后不进行消除残余应力热处理的厚度确定与压力容器完全不同，不能套用压力容器
规定。储饶受力以液压为主，缸壁最大厚度与直径密切关联，镀壁厚度较大时直径也比较大，属于典
型的特薄壁容器，由壳体厚度引起的约束远低于压力容器，因此用在储缸上可不进行消除残余应力热
处理的钢板厚度大于压力容器。
5.2.2 本条规定了储饶壳体用钢板的许用应力及确定方法，与 GB50341-2014 的规定是基本一致的。
对于碳素钢和标准屈服强度下限值小于或等于 390MPa 的低合金钢钢板的许用应力值取设计温度下
2/3 倍标准屈服强度下限值，原则与 92 版一致， 对于标准屈服强度下限值大于 390MPa 的低合金钢钢
板，因其届强比较高，如 12MnNiVR 钢板标准屈服强度下限值 490MPa 与抗拉强度下限值 610MPa 之
比为 0.803，钢板的屈强比的实物值可达到 0.90 以上，仅以屈服强度为基础作为确定许用应力的原则
似有不受，如果考虑抗拉强度，原则与碳素钢和标准屈服强度下限值小于或等于 390MPa 的低合金钢
钢板的许用应力值法存在较大差异。故对符合本标准要求的标准屈服强度下限值大于 390MPa 的低合
金钢钢板的许用应力值，采用折中的做法，取设计温度下 0.6 倍标准屈服强度下限值。对比 API650 许
用应力的确定原则, 同时考虑屈服强度的安全系数和抗拉强度的安全系数,，取较低值得做法比较科学，
今后修订时可进行考虑。

本标准钢板屈服强度均采用了下屈服强度 Revo Xf Q235B 和 Q235C 钢板的室温下屈服强度 Rev,
比现行国家标准 GB/T 700-2006 规定的上屈服强度 Ren 相应降低了 10MPa。
5.2.9 本条是新增条文， 92 版规范仅规定了钢板厚度超过某个值时需要 100%超声检测，并未明确
规定厚度小于此值时是否超声检测，抽查比例多少也未提及。本次修订时，对此进行了明确。
5.2.10 本条是新增条文，对钢板板形进行了明确规定。由于储缸的曲率半径都比较大，预制成形加
工过程中变形量小，且为单方向变形，很难纠正钢板的原始翘曲变形，而这种钢板的原始疾曲变形会
影响焊缝的组对精度，造成组对坡口错边量超标。为了防止出现此类问题，对钢板提出不平度指标要
求。
5.2.12 本条是新增条文，对厚度较大的钢板可焊性提出明确要求。针对近几年出现的碳钢和低合金
钢板焊接冷裂纹出现频率不断增高的趋势，对材料碳当量进行限定。限定值确定是在总结调研了国内

116


SH/T 3046一2024

钢厂产品实物值水平的基础上，参照 EN14015 确定的。
5.2.13 本条是新增条文，对高强度低合金 12MnNiVR 钢板的焊接裂纹敏感性系数提出明确要求。限
定值确定时，主要以焊接性考虑为原则，并参照了 EN14015 的规定。
5.3 钢管
5.3.1 本次修订，按照新的材料标准对钢号进行了修订，同时参照 GB50341-2014 的规定，对钢管的
许用温度范围和许用厚度范围进行了修订。本条修订时，对钢管的化学成分和冲击试验的特殊要求进
行了规定。
5.3.2 碳素钢和低合金钢钢管的许用应力值按标准规定的室温抗拉强度下限值 Ra/2.7、标准规定的
室温最低下届服强度 Rev1.5 和设计温度下最低下屈服强度 Rx /1.5 三者中的最小值进行确定。
5.3.5 由于储饶所需的钢管数量较少, 非常零散，经常出现采购困难问题，因此规定直径较大的钢管
可采用与壳体材质一致的钢板卷焊。
5.4 锻件
5.4.1 本次修订，按照新的材料标准对钢号进行了修订，同时参照 GB50341-2014 的规定，对锻件的
许用温度进行了规定。储缸上锻件主要使用在法兰、法兰盖和厚壁管等部件上，而非壳体的整体补强
件上。
5.5 螺栓、螺母
5.5.1 本次修订，按照新的材料标准对钢号进行了修订，同时参照 GB50341-2014 的规定，对螺栓螺
母组合的许用温度进行了规定。
5.6 ”结构型钢
5.6.1 结构型钢主要用于梯子平台、饶项支撑结构和浮顶框架上，本条规定，建饶地区的最低日平均
温度低于 0C时，主要承重构件应采用镇静钢。本条的主要承重构件系指易受环境温度控制的缸外主
要结构件和饶顶支撑构件、外浮顶饶的浮顶框架等。
5.7 焊接材料
5.7.2 本条规定用于焊接缸底边缘板、饶壁板和镀壁开孔锻件、接管等缸体主要部件的焊接材料，按
照压力容器用焊接材料的要求执行。
5.7.4 本条为新增内容，列出了储缸常用材料和常用焊接方法和配套的焊接材料型号/牌号。由于焊
接材料型号表示方式比较繁琐, 大多数人员更熟悉牌号, 所以在条文中列出了部分牌号供使用者参考。
以往 12MnNiVR 高强钢配套自动焊焊接材料〈埋弧横焊用焊丝焊剂、气电立焊用药芯焊丝) 主要依赖进
A, 目前国内在 12MnNiVR 高强钢配套自动焊焊接材料技术方面取得了实质性突破, 数家焊材生产企业
能够批量生产供应，产品性能指标高于进口产品，性能的实物水平也优于进口产品，完全可以取代进
口焊接材料。由于国内储缸高强钢配套自动焊焊接材料尚未形成统一的牌号，所以在条文中无法列出
牌号，使用者可参考国内焊材企业的牌号，进行选用。
6 HRT
6.1 HRRR

Si JER 2K A A) JF PE FE AE ZEEE TFL Sh ESE EE hh, FE BEB AG AP 1650 的相关规定，
FEE FET RETR AL. BRIER LR RY) BE EA ER AP L650 给出方法和计算公式, FRAG eA
需求。本节规定与 GB50341-2014 的规定是基本一致的。
6.2 HERA

本节规定与 GB50341-2014 的规定是基本一致的。
6.2.11 底圈饶壁板与边缘板之间 T 形接头的连接焊缝，即大角焊缝，是一个关键部位。国内外作了
很多的研究和测试试验工作，储负缸体的破裂事故大多是在这一部位发生的。研究表明，此角焊颖的

117

SH/T 3046一2024

尺寸过大过小都不好，尺寸过小焊颖接头强度不足，尺寸过大会造成接头刚性过大，焊接变形和残余
应力增大,接头处所受的实际应力会加大。本标准确定此大角焊缝尺寸时,在满足强度要求的前提下，
尽可能减少焊颖尺寸为原则，并分析比较了国内外标准规范的相关规定、归纳总结了国内相关研究成
果。在确定大角焊缝的尺寸时，还考虑地震载荷的影响。对于边缘板厚度大于 13mnm 的情况，底圈缸
壁板与边缘板之间 T 形接头的连接焊颖尺寸与 GB50341-2014 有少许区别，焊颖水平方向尺寸更小一
些。饼内角焊颖水平方向尺寸确定时，当储缸容量较小时，可取下限值 1.0h;，当储缸容量较大且地震
基本烈度较高时，可取接近上限值 1.3Sh。
6.2.13 本条是新增条文。储缸基础坡度变化对底板的寿命存在影响，本条明确要求对此变化值进行
限定。基础的不均匀沉降不仅会增大缸底板的附加应力,而且会造成镑底板出现不可逆转的皱裙变形，
严重降低饶底板的使用寿命。对于倒锥面坡度和单边坡度缸底，不均匀沉降直接导致饶底板产生附加
拉伸应力和弯曲应力，因此提出对此应力进行校核的要求。
6.2.14 本条是新增条文。目的是防止此处因进水导致的腐蚀增大问题。具体措施一般包括如下几种。
一是弹性防水胶泥和弹力布复合层封堵，如 GDP 等; 二是带导雨沿的金属密封板，API 650 中有类似
结构; 三是耐候密封胶带封堵，一端固定在饶壁下部，另一端固定在环墙上。
7 S@SFiQit
7.1 负壁排板与接头形式
7.1.5 气电立焊工艺是大型储饶高效的焊接方法,其特点是焊接线能量比较大, 单面坡口一次焊接成
形，焊接效率高。由于焊接线能量比较大，焊接接头热影响区性能恶化问题严重。为了防止焊接线能
量超标，本条规定提出限制单面坡口的最大板厚，从而限制一次焊接填充的金属量。由于电立焊工艺
设备和工艺的特殊性，焊接坡口的最大宽度受限于焊接设备，因此，其坡口设计不能简单套用
GB/T985.1 和 GB/T985.2 的有关规定。
7.2 PEA Aw
7.2.4 GBA Tid se Tig a A A SFT iE 1 He) TTDI
7.2.7 AA AERTSG A SC ANA TU 5 TO ie RE AO PS PT ES Hs ST) EE RF SS EE,
Aid fi SRE, ETE RA IRAN BER. ARAM ESHA APIOSO 确定的，与
GB50341-2014 的规定是基本一致。
7.3 MEER
7. 3.1 XR APA AL EG Ao Sie SR wR BE AB FD BBR 8 2% SPE Sf EEF SF 9 BL EAT TL.
7.3.2 GRRE RETELS| AT API650 中的变设计点法，直接引用了 GB50341 的具体条款。
7.3.3 饶壁厚度计算公式中, 对底层饶壁的焊颖系数进行了微调, 由 0.9 调整到 0.85, 与 GB50341-2014
的规定一致。
7.3.5、7.3.6 强调了饶壁厚度还需要经过抗风、抗震校核后才能确定。
7.4 镀壁顶部抗风圈
7.4.4 本条明确了当设置一道顶部抗风圈不能满足截面模数要求时, 可设置多道, 多道顶部抗风圈截
面模数总和满足要求即可，一解决设置一道抗风圈而带来断面太大问题。
7.5 EPA

为了与 GB50341-2014 的定义术语一致，将 92 HALE aA DO SER a” EE Ay“ AE fn) SRB”.
AIT SSSI, EBERT Rae A Na a ENA: PRT Palatal AY
Hpk) AND IR Ye 0 Ai B42 FE

118

SH/T 3046一2024

8 固定项

8.1 一般规定

8.1.4 固定项附加载荷最小取值维持了 1.2kPa。附加载荷中包括检维修时缸顶外载荷、基本雪压值、
HEA PURE. AAR ALE EF GB50341-2014 的 1.0kPa 规定, 其目的是为了提高链顶结构抗外压的能力
减少饶顶发生失稳破坏的可能性。

8.1.6 He SHERMER ASI APIOSO 的相关规定，与 GB50341-2014 的规定一致。

8.1.7 对饶顶与饶壁采用弱连接结构时的规定,使用了 API 650 的原则做法，并根据国内的具体情况
进行了扩展和延伸。与 GB50341-2014 的规定相比，也进行完善补充。API 650 的有关弱连接结构的规
定来源于 API RP 537 研究报告，主要针对国外广泛使用的锥顶储缸制订的条文。国内目前固定项储鲜
很少使用锥顶储饶，几乎全部为球面拱项储缸，如果按照 API 650 的具体条文来套用，我们的球面拱
顶储缸都不具备弱连接特性。但是，从国内球面拱项储饶发生的闪爆火灾事故后果来看，除一小部分
容量较小的储饶发生过储饶底部据裂破坏外，大部分储饶并没有发生饶底部破坏，而是在饶项与缸壁
连接处发生破坏，实际上具备了弱连接特性。鉴于此，我们对国内球面拱顶储饶的是否具有若连接特
性开展了系统性研究，从理论上验证了球面拱项储饶只要满足特定的条件，可以具备弱连接特性。综
上所述，本标准提出了采用锚固的储饶，通过弹性分析确认在空缸条件下饶壁与饶底连接接头处强度
不应小于饶壁与缸顶连接接头处强度的 1.5 倍，满缸条件下负壁与饶底连接接头处强度不应小于缸壁
与镑顶连接接头处强度的 2.5 倍，即认为储饶具有弱连接特性;为防止储饶在镑壁与镑顶连接处发生
破坏时底部被提离，同时规定锚固和配重应按照 3 倍饶顶破坏压力进行设计。

8.5.4 细化了带肋球壳的适用范围，同时考虑球壳曲率半径和储饶直径限制，更趋于合理。

9 浮项

9.1 一般规定
9.1.9、9.1.10 单盘式浮项和双盘式浮顶结构不同，设计考虑的因素不同。因此，将这两种浮顶的设
计条件单独给出，与 92 版相比，要求更明确，易于执行。对于双盘式浮项的要求，明确了采取一定的
结构措施，可以不按 230mm 降雨量载荷设计，有具体取值可结合结构设计由设计者确定。
9.1.13 本条是新增条文，对寒冷多雪地区的浮顶的设计提出原则要求。具体的结构措施、冰雪去除
设施或防止冰雪不均匀集聚的措施由设计者自行确定。
9.1.14 本条是新增条文。对台风暴雨多发地区的浮顶的设计提出原则要求。
9.2 浮项的结构与连接
细化和明确了浮顶的隔舱的气密性要求和结构细节要求，更利于条文执行。增加储存腐蚀性介质
如高含硫原油的储缸，浮项底板和单盘板下表面搭接焊颖间断焊的未焊接处还应采用密封焊或其他可
靠密封措施的要求，防止间隙腐蚀发生。其他可靠密封措施系指用弹性密封胶泥之类的材料封堵搭接
间隙。
9.3 浮顶支柱
细化和明确了浮顶支柱的规格要求和长细比要求，提高了支柱抗失稳的能力。
9.4 浮项排水系统
对排水系统结构形式和配置规定进行了细化，给出了常用几种形式，以方便设计者选用。
9.5 浮项紧急排水装置
紧急排水装置是双盘浮项上必不可少的一种安全设施。当发生超过预期的暴雨时，浮项排水管来
不及排除浮项上的积水时，可通过紧急排水装置把高出允许液面的积水直接导入油缸内部，使浮顶免
遭沉没或丧失强度或稳定性而垮塌。紧急排水装置经常处于水、储液及油气多相交互区域，腐蚀较为
严重，因此规定其材质采用奥氏体不锈钢。

119

SH/T 3046一2024

9.6 ”转动扶梯及轨道

增加并细化了轨道宽度和最大仰角的规定，强调了抗风设计要求，避免因大风造成转动扶梯倾覆
或脱轨。
9.7 自动通气阀

细化了自动通气阀的功能规定，增加了通气阀密封性、阀体与闪盖间电气连通的规定，增加了设
置单盘呼吸阁和边缘呼吸阀的规定。
9.8 导向及限位装置

细化了导向及限位装置的数量和结构要求，增加浮项周边设置限位器得要求。这些规定是为确保
浮顶能够浮动顺畅，保证较好的密封效果。
9.9 边缘密封及静电导出装置

为了保证边缘密封的效果，增加了边缘密封的环形密封间隙补偿的能力要求，对密封间隙大小的
选择提供了建议,明确了对储存对环境有害的挥发性液体时, 浮项边缘密封应采用一次密封+二次密封
结构的要求，对边缘密封结构形式规定进行了细化，给出了常用几种形式。对构成边缘密封的元件细
节进行了规定。
9.10 浮项人孔

细化了浮项人和孔数量要求，增加浮项人和孔法兰盖与人孔简体或法兰之间电气连接的要求。
9.11 浮舱人孔

对浮舱人孔的大小进行了规定，取消了 DN500mm 这个规格，增加浮舱人孔法兰盖与人孔简体或法
兰之间电气连接的要求，防止因浮舱底板泄漏造成舱内油气集聚带来的危害。
9. 13 ”泡沫挡板

本节为新增的内容，对泡沫消防规范的原则性要求进行了落实，规定了泡沫挡板的必备功能和结
构细节。为了防止浮顶冒顶而损坏转动扶梯或浮项，规定了转动扶梯正下方的挡板采用强度较低的铝
合金，人为设置一个薄弱环节。

10 内浮顶

本次修订，取消了国内几乎不用的敞口隔舱式内浮顶。

由于近年来环境保护标准中对油品储运设施油气排放标准的不断提高，迫于环保与节能减排的压
力，密封性能优良的全液面接触式内浮项使用越来越普遍，特别是装配式的全液面接触式内浮项应用
更为广泛。而这种密封性能优良的内浮顶在现行标准中几乎没有涉及到。为了引导新型装配式内浮项
技术的发展，本次修订总结了近年来新型装配式内浮项使用的经验教训，对内浮项的结构和功能进行
了规范和统一，将浮箱式内浮顶、蜂梨式内浮项、整体加强模块式不锈钢双盘内浮项和玻璃钢内浮项
纳入了标准。

本标准对单盘式内浮项、双盘式内浮项、浮简式内浮顶、浮箱式内浮顶、蜂巢式内浮项、整体加
强模块式不锈钢双盘内浮项和玻璃钢内浮项的性能要求、浮力要求、结构要求、检验试验要求给出了
原则性规定。

本标准中对上述内浮项的规定仅仅是原则性总体结构要求和最低功能要求，其他细节要求放入待
制修订的产品标准〈如 SHT 3194 的修订) 中，在目前这些产品标准未出台之前，使用者应该与供应
商在产品细节、功能以及实现这些功能的具体结构措施、检验试验项目和方法等方面达成协议。

本标准中，将浮简式内浮顶细分为铝制浮简式内浮项和不锈钢制浮简式内浮项;将浮箱式内浮顶
按照材质细分为铝制箱式内浮项和不锈钢制箱式内浮项，按照箱体内是否有加强件细分为空箱式内浮
项和内部加强箱式内浮项。在术语与定义章节和正文中，对内浮顶的结构特点及核心功能进行了归纳
提炼，形成标准条文。

浮箱式、金属蜂巢式、整体加强模块式不锈钢双盘和玻璃钢内浮项浮力模块最小厚度系指模块上

120

SH/T 3046一2024

下表面之间的厚度，不包括模块边缘伸出模块表面的结构件高度。

10.1 一般规定

10.1.7 ”将装配式内浮项静电导线的材料规格调整为直径不小于中5 mm 的不锈钢钢丝绳。

10.1.17 本次修订适当提高了内浮顶浮力元件和构件的最小厚度,增加了玻璃钢结构件的最小厚度要求。
10.1.18 ”对内浮顶构件连接方式的可靠性进行了规定;对粘结的使用部位进行了限定，限制其用于浮
力元件气密性的连接。使用粘接方式连接玻璃钢构件是一种常用工艺方法，在玻璃钢的粘接工艺中，

采用树脂材料将玻璃钢构件或其他树脂构件进行粘合，其固化过程为热固成型，与玻璃钢成型工艺一
致，已被广泛的工程实践证明为一种可靠的连接方式。而金属材料使用胶粘的工艺效果并不理想，因
此规定粘接仅适用于玻璃钢内浮顶。

10.1.21 ”对采用具有气密性的弹力板式密封的内浮项，提出边缘密封气相空间和内浮顶上方气相空
间之间压力平衡的要求，防止因压差造成内浮顶沉没。

10.1.22 对设计压力比较高的密闭式内浮顶储饶〈即不设置通气孔时)，饶内浮项上部气相空间压力
对内浮顶的作用不可忽视，在进行内浮顶结构设计时，需要考虑此压力载荷。

10.1.24 全液面接触式内浮顶下方可能由于结构不连续原因, 如型材断面主次梁的采用, 不可避免造成
的局部不能连续对盖液面现象，形成油气空间。内浮顶设计时，应将可能减小此范围。

10.2 单盘式和双盘式内浮顶

细化了单盘式和双盘式内浮顶的功能和结构细节要求，内浮顶不需考虑雨水载荷，核算支柱时考
虑的附加载荷稍小，其他要求基本上和外浮顶一致。

10.3 SAKA
10.3.1 通用要求

本条对装配式内浮顶的共性进行了规定。

为了给内浮顶饶饶底上安装的附件留出足够空间，方便安装维修，规定内浮顶应设置支撑。由于
调整内浮项支柱比较繁珊，且需要在操作中进入缸内浮项上方，存在一定的安全隐患，且漏调个别支
柱会在内浮顶落地时造成内浮顶局部损坏，因此推荐，一般情况下采用固定式支柱。根据需求，内浮
顶也可采用悬挂式支撑，并规定在饶顶外调整内浮顶的悬挂高度。当内浮顶采用悬挂式支撑时，整个
内浮顶悬挂在缸顶上，饶项设计应考虑悬挂式支撑带来的附加载荷。

因浮简式、浮箱式、蜂梨式、整体加强模块式不锈钢双盘和玻璃钢内浮顶等装配式内浮顶浮力的
绝对值较小，对液体扰动比较敏感，为了减少液体流动速度太快造成的影响，规定储饶进液管出口流
WEAF lm/s 时，应设置入口扩散管，降低流速。

当采用可调支柱时，需要在浮顶落地前调整支柱高度，此时设置饶壁高位带芯人孔可大大方便使
用。

本标准是规范内浮顶在设计、制造、安装、操作和检修维护等正常条件下性能和为达到这些性能
所采取的结构措施的。对于内浮项是否需要具备一定的防火性能、抗爆性能等，即内浮顶在储饶火灾
爆炸事故中是否能够保持浮动和结构上的完整性，能否有效覆盖储液液面、是否能防止储饶在火灾初
期即将演变为全面积火灾等，建议在相关防火规范中明确。如果对内浮顶的防火、抗爆性能有要求，
在内浮顶设计时，需要将这些性能要求作为设计要求一并考虑。

10.3.2 浮简式内浮项

本条对浮简式内浮项的主要组成构件及其功能进行了规定。

内浮顶在可预见的局部损坏工况下仍具备保持完整性及漂浮的基本性能。如果浮力元件不具有独
立的气密性，一旦一个泄漏，会造成全面失效而沉没，因此规定每一个浮简应分别满足气密性要求。

为了防止因浮力不均匀而带来的浮顶主梁、副梁及盖板等变形，造成密封性下降，本条规定了浮
fa) ELS BY AES IA

浮顶主梁的布置和间距直接影响浮顶的整体强度和刚度，因此对其布置和间距进行限定。

121

SH/T 3046一2024

10.3.3 RASA ETI

本条对浮箱式内浮项的主要组成构件及其功能进行了规定。

浮箱式内浮顶每一个独立的浮力单元模块，均需要分别进行气密性试验，以检验箱体的严密性。
所谓的独立浮力单元模块，系指在内浮顶抗沉性计算时采用浮力单元模块。对于浮箱内有加强件的内
浮项，为了方便检验箱体严密性，应该在结构上采取措施，以避免加强件的设置影响严密性的检验。
例如对于筋板加强型箱式内浮项，如果加强筋板将一个较大的箱体模块分割成了相互独立、相互具有
气密性的腔体，则每一个相互独立的腔体均需要进行气密性试验，此气密性试验的目的是为了验证整
个箱体模块的严密性，而不是为了验证腔体之间的严密性，为了减少气密性试验的工作量，可以人为
地将一个独立的浮力单元模块内部的腔体进行连通。

浮箱式内浮顶整体密封性和箱体之间的密封性能密切相关，此处的密封效果往往在安装时效果良
好，而随着时间逐渐降低或失效。内浮项在结构设计时，应采取具体结构措施杜绝此种情况发生。

浮箱式内浮顶结构强度的耐久性和严密性耐久性和浮箱模块单元强度、刚度密切相关。如果浮箱
模块单元和梁组合体的强度、刚度不足，在经过长期使用会发生塑性变形，从而导致浮箱模块单元之
间的拼缝密封性降低，甚至失效。

有些内浮顶箱体之问只在浮项上表面进行连接，而忽视下表面之问的连接，当浮项因各种原因发
生弯曲变形时，因下表面没有可靠的约束，使得箱体连接处发生塑性变形，密封失效。

浮箱模块单元自身的强度、刚度要和梁的强度、刚度统一考虑，再者，浮箱单元模块的尺寸与浮
箱模块之间的接颖长度密切相关，结构设计时，应尽量减少接缝长度。

10. 3.4 金属蜂梨式内浮项

蜂巢式内浮顶的特点是由众多独立的蜂巢浮力单元提供浮力，由于这些蜂巢浮力单元之间相互独
立密闭，一个蜂梨浮力单元损坏泄漏后不影响其他相邻单元提供浮力，按照浮力至少为两倍自重的原
则推算，只有超过 50%的蜂梨浮力单元同时泄漏，内浮项才可能会沉没，因此，此结构的内浮项抗沉
性优异。如果蜂梨浮力单元不具备上述性能，则一点泄漏就会造成内浮顶沉没，因此规定蜂巢浮力单
元之间相互独立密闭。

由于结构原因，蜂巢浮力单元数量繁多，局部存在影响密闭性的缺陷在所难免，另外，处于单独
一块蜂梨模块边缘的蜂梨浮力单元是不完整的，也无法做到 100%闭孔，因此规定蜂梨浮力单元的闭孔
率不应低于 95%。

由于蜂巢式内浮顶产品很难对蜂巢单元的闭孔性能进行检验，因此提出采用型式试验的方式进行
验证，从结构设计和工艺上保证此性能。可以参照压力容器产品试板的做法，从正常供货的产品中抽
检，进行破坏性检验验证。由于蜂巢式内浮项的结构特点，对每一个蜂巢单元进行气密性试验是不具
备可操作性的，也不可能采用一个检查孔就可代表全部，因此规定，蜂梨与蜂巢上下表层壳体连接后
形成的蜂巢盘板不必进行气密试验。但这并不意味着每一个蜂梨单元可不具有气密性，这个气密性可
通过结构措施和工艺措施保证。

使用经验表明，胶粘金属蜂巢式内浮顶蜂巢单元的气密性可靠性较低，特别是经过一段时间使用
后，时有开裂发生，可靠性变得更差，易引发沉盘事故。因此本条规定，构成蜂巢浮力单元的四周采
用焊接等可靠连接方式，并且，此处的焊接连接性能需要进行试验验证。

为了保证金属峰梨式内浮项的耐久性和可靠性，提出各种试验要求。由于蜂巢式内浮顶所使用的
蜂划板还没有标准，因此在设计时，需要通过试验，获得结构及材料性能参数，作为设计中校核构件
强度、刚度、变形量等项目的输入条件。弯曲试验是模拟使用过程中可能出现的弯曲变形，经过规定
次数的弯曲疲劳后，考察蜂巢浮力单元的密闭性。

10.3.5 整体加强模块式不锈钢双盘内浮项

整体加强模块式不锈钢双盘内浮项是结合其结构特点和材料特性，提出结构和性能要求。其浮力

元件和承力结构一体化特点，从结构上基本消除了装配式全液面接触式内浮顶下方可能由于结构不连

122

SH/T 3046一2024

续原因《〈如型材断面主梁的采用) 造成的局部油气空间。要实现这种轻量化的整体加强模块结构，材
料的强度保障至关重要，因此，规定其材料为强度、刚度相对较好的不锈钢。

整体加强模块式不锈钢双盘内浮顶整体密封性和一体化模块之间的密封性能密切相关，此处的密
封效果往往在安装时效果良好，而随着时间逐渐降低或失效。内浮顶在结构设计时，应采取具体结构
措施杜绝此种情况发生。

整体加强模块式不锈钢双盘内浮顶结构强度的耐久性和严密性耐久性和一体化模块单元强度、刚
度密切相关。如果一体化模块的强度、刚度不足，在经过长期使用会发生塑性变形，从而导致一体化
模块单元之间的拼缝密封性降低，甚至失效。

10. 3.6 ”玻璃钢内浮顶

玻璃钢内浮顶的制作工艺主要分为整体现场粘接和使用玻璃钢蜂梨模块单元现场粘接。

玻璃钢内浮顶的条文规定主要从材质和结构方面，并结合性能要求。玻璃钢蜂划式内浮项由上下
玻璃纤维加强树脂表面层和芯部的蜂梨芯组成。这种结构的内浮顶虽然归类为装配式内浮项，但装配
完成后没有拼接缝的存在，因此其在密封性能方面，与钢制单盘式内浮项和钢制双盘式内浮顶一样，
表现尤为突出，属于国外应用增速较快的一种内浮顶形式。与其他装配式内浮项相比，玻璃钢材质耐
腐蚀性更强，整体强度也相对较高。

从抗沉性角度出发，条文中明确了玻璃钢内浮顶应采用蜂梨式内浮顶结构，主要考虑如下，如果
玻璃钢内浮顶不具备蜂梨式内浮顶的特征，即内浮顶的峰梨芯部材料不具备自闭孔特性，贯穿其上下
表面一处的破损泄漏就会造成整个内浮项蜂巢芯浮力单元泄漏失效，从而使整个内浮顶泄漏失效，使
内浮顶失去浮力而沉没。也就是说不具备蜂巢式内浮顶特征的玻璃钢内浮顶，其结构的浮力由玻璃钢
壳体与边缘构件组成的浅槽提供，其归类应为浅盘式内浮项，只不过材质是玻璃钢。

使用玻璃钢蜂划模块单元现场粘接的玻璃钢内浮顶虽然具备浮箱式内浮顶的结构原理特点，仅破
损的蜂巢模块单元丧失浮力，且玻璃钢蜂巢模块单元之间由于采用粘接工艺连接，更换维护困难，会
因浮力不均匀造成内浮顶偏斜、卡盘或破坏。为了提高玻璃钢内浮顶的可靠性，因此本标准也不推荐
使用玻璃钢浮箱式内浮项，也未将玻璃钢浮箱式内浮顶纳入标准。

玻璃钢蜂策式内浮项的蜂策上下表层壳体应具有气密性和液密性。此项检查可采用型式试验的方
式进行验证。

对于玻璃钢内浮项，由于蜂梨芯与上下层玻璃钢壳体均为复合材料或树脂材料，采用树脂粘接，
其可靠性容易得到保证，因此，对连接方式做了粘接的规定。

玻璃钢蜂梨式内浮顶为复合材料，为防止静电积聚，对接触储液侧的表面电阻进行规定。

为了保证玻璃钢内浮顶的耐久性和可靠性，提出各种试验要求。为了获得玻璃钢内浮项所使用的
玻璃钢蜂梨板各项性能参数，需要通过试验获得，作为结构设计中校核构件强度、刚度、变形量等项
目的输入条件。弯曲试验是模拟使用过程中可能出现的弯曲变形，经过规定次数的弯曲疲劳后，考察
蜂巢单元的密闭性和耐久性。

10.4 “环形空间的密封

与外浮项环形空间的密封规定基本一致。

10.4.4 一次密封结构中，增加了一种对环形间隙偏差具有较强适应能力的，且具有气密性的“弹力
板式密封” 这种结构的密封可补偿的环形空间间隙正偏差达 300mm。弹力板式密封由上部连接在内浮
顶外边缘板上端，中下部紧贴缸壁且沿周向连续布置的不锈钢弹簧板 (提供密封力)，沿周向布置的不
锈钢弹性支撑板以及夹在弹簧板和支撑板之间柔性密封膜组成。这种结构密封的密封间隙补偿能力与
弹筑板长度和在内浮顶外边板上的安装高度密切相关，在结构设计时，应关注密封间隙最大条件下弹
簧板仍能插入液面 100mm 以上，且密封板和饶壁之问不能露液面。

10.4.8 此条对弹力板式密封中的核心部件提供密封力的“弹答板”材料规格和性能进行了规定，目

123

SH/T 3046一2024

的是既保持一定的密封压紧力，实现良好的密封效果，也不会因压紧力太大带来过大的摩擦阻力，对
内浮顶升降浮动造成影响。
10.6，通气孔

无密闭要求的内浮顶储饶同时设置环向通气孔和饶顶通气孔，目的是使饶内内浮顶上部的气相与
外界的空气能及时形成对流，防止储镑内内浮顶上部的油气浓度超过爆炸下限。
10.8 导向及防旋转装置
10.8.3 为了防止因过度限制内浮顶的自由度出现卡盘，或自由度太大内浮顶出现过度的球锡而失去
密封性，规定了导向管数量最多为两根，当采用一根时，限位滚轴数量应为三个。
10.9 ”人孔和检查孔

本条规定了内浮项人孔和浮舱人孔最小尺寸和数量要求，以方便人员进出。为了方便检维修期间
采光，规定了内浮项人和孔的数量要求。

为了方便操作人员在饶顶就可查看内浮顶的情况，本次修订增加了饶顶设置采光和孔的要求，对采
光和孔的数量和大小进行了规定。
10. 12 ”泡沫挡板

单盘式内浮项和双盘式内浮项顶为碳钢焊接式，具有足够的强度和刚度，且为全液面接触式内浮
项，可以认为此类内浮顶在储缸火灾初期能保持浮动和结构完整性，可有效覆盖液面，因此，其火灾
场景仅考虑边缘密封圈处火灾，此类内浮项需要在内浮顶边缘设置泡沫挡板，以便更有效地抑制边缘
密封圈火灾。规定泡沫挡板高度高出密封 200mm 是为了确保泡沫有效覆盖着火点。

浮简式内浮项为非全液面接触式内浮项，在盘板下侧存在油气空间，往往在储饶火灾初期即丧失
了结构完整性，失去了浮动和牙盖液面的能力，因此需要按照全液面火灾场景考虑消防泡沫的设置，
此时如果设置泡沫挡板，就会妨碍泡沫有效覆盖暴露的液面。

其他型式的内浮顶是否需要设置泡沫挡板，需要进行专门的研究才能确定。确定原则就是要看内
浮顶在储饶火灾初期能保持浮动和结构完整性，能否有效覆盖液面。NFPA 11-2016 版对部分全液面接
触式内浮顶允许仅考虑边缘密封圈处泡沫覆盖保护，前提条件是需要符合其他一些特定的要求。

内浮顶泡沫挡板的设置需要消防专业确定，是否设置需严格按照消防专业的要求。

11 附件

本章参照 API650 AGB 50341-2014 的相关规定进行修订，细化了相关要求。

补强圈未按照压力容器的做法，而是采用 API 650 的做法，采用大直径补强圈，这样可以钢板的
厚度规格，方便材料采购。

对带开口接管补强圈的缸壁板热处理条件进行了规定。

对储缸加热器形式和结构进行了规定，以提高其可靠性。

12 ”储负抗风稳定计算及锚固设计

本章为新增内容，对储饶的整体抗风稳定和锚固设计进行了规定，主要参考 API650 和 GB50341。
在抗风稳性和内压提离校核公式中，虽然使用了弯矩进行比较，但控制的项目是在风和内压共同作用
下储缸整体倾覆和底部局部提离的校核。设计内压虽然是内力，仅会在充体中产生内应力，在结构不
连续处产生边缘附加应力，造成储饶饶壁提离，虽不会对整个储饶产生倾覆，但在与风载荷共同作用
下会加剧储饶局部的提离作用。

储饶锚固结构中，增加了锚固带结构。

13 ”预制
对新研制的钢板标准屈服强度下限值大于 390MPa 的钢板和调质状态供货的钢板, 提出复验要求。

124

SH/T 3046一2024

钢板性能是否需要复验，主要取决于工业化生产中性能是否稳定，生产工艺的难度，生产工艺参数窗
口的范围，钢板性能对等工艺参数波动的敏感性。在确定钢板复验抽检比例和复验项目时，应结合
述因素，有具体问题具体分析，根据具体条件和情况确定，花尽可能小的代价，确保钢板质量稳定。

我国工程建设和管理模式繁多，现场材料的复验责任主体划分不清。借鉴国外经验，可以将复验
前置，在钢板出三前完成复验，即可解决责任不清的问题，也可防止不合格材料流入现场。具体做法
可委托第三方进行复验，也可以采用第三方见证制造厂检验过程的方式。

本次修订细化完善了镑底、负壁、负项以及附件的预制要求，目的是提高规范的可操作性，提高
储缸预制件质量的一致性。

14 组装

本次修订细化完善了饶底、饶壁、缸项以及附件的组装要求,， 将一些成熟的组装工艺纳入了规范，
目的是提高规范的可操作性，提高储饶组装质量的一致性。
增加装配式内浮项的组装及检验要求。

15 ”焊接

15.2 ”焊接工艺评定

15.2.1 焊接性试验是拟定预焊接工艺规程的基础，不允许在不做焊接性试验的条件下，直接采用焊
接接头性能检测报告的方法代替焊接性试验报告和焊接工艺评定报告。气电立焊是储饶特有的大线能
量高效焊接方法，进行气电立焊焊接工艺评定时，应充分考虑其工艺特点。大量的试验数据表明，饶
壁最薄壁板的纵焊颖虽然线能量不是最大，但因钢板厚度小，散热条件差，焊接实际冷却速度要低于
厚度较大的钢板,使得最薄钢板焊接接头性能低于较厚的钢板焊接接头性能。 气电立焊采用单面坡口
焊接的最厚壁板纵焊缝焊接线能量最大，其焊接接头性能最差，以此为基准进行焊接工艺评定是可靠
的。

15.2.4 明确了储饶对接焊缝的拉伸、弯曲试验、冲击试验合格指标，此指标是在参照 API650 的相关
规定，并结合国内的工程经验和试验数据的基础上得出的。

15.4 焊接施工

15.4.9 ”焊接性试验应得出最大允许的焊接线能量，焊接工艺评定中，在此限值范围内寻找一个焊接
操作控制值。

15.4.10 当12MnNiVR 镑壁纵向焊颖的焊接线能量超过 LOOK J/cm 时,焊接接头热影响区性能下降严重，
频繁出现冲击韧性不合格现象。因此，规定焊接线能量上限值。

15.6 ”修补与返修

15.6.3 限制多次焊接返修的目的是追查焊缝质量不合格的原因，并不是有批准手续就可多次返修。

16 ”检验与试验

16.1.2 关于焊缝的咬边问题，92 版规范要求部分重要的焊缝不允许存在咬边，这在实际焊接操作中
很难做到，此条文很难真正被执行，本次修订时，参照国外标准和工程公司的做法，提出采取措施尽
量避免咬边，严格控制咬边的深度和连续长度，一旦出现不允许存在的咬边，则打磨清除。

16.2.5 底圈镑壁与缸底板的 T 形接头角焊缝由于位置特殊，直接放在在基础上，且焊缝结构为未焊
透的双面角焊缝，无法进行 RT 或 UT 检测，只能进行表面检测。随着技术的不断发展，可探讨使用相

125

SH/T 3046一2024

控阵技术对焊颖内部进行检测。

16. 3.5 边缘密封的密封效果与缸体整体形状密切相关，本条增加了综合检测缸体形状的要求。

16. 3.7 增加了单层球面网壳固定顶的外观尺寸偏差要求。

16.4.6 对固定项的稳定性试验压力进行了明确规定。固定项的稳定性试验也是检验镑项施工质量的
有效手段。

126

SH/T 3046一2024

附 录 A
(规范性附录)
微内压储鲜

本次修订时，将名称“低压储缸”修订规范为“微内压储缸”，以示与真正的低压储缸区别。

将通气要求和饶顶与缸壁连接处结构形式，放入了第 8 章缸项设计部分。本附录主要参照 API650
和 GB50341-2014 进行修订。

A.1 一般规定

随着环境保护标准的不断提高，储饶的油气排放问题越来越受到关注。为了减少在正常操作中油
气的排放，储饶的设计正压力不断提高，92 版标准中最大设计正压力 6kPa 已越来越不能适应储存工
艺的要求，为了满足生产的需求，本次修订参照 API650 和 GB50341-2014 将设计压力范围扩大到了
18kPa。

A. 2 ”设计考虑因素

本次修订参照 API650 的相关规定,微内压储缸与缸内气相空间压力相关的部件进行强度设计时需
要将内压力折算成液柱高度计入静液压头。但对于设计内压力不大于 1lkPa 的情况, 可忽略内压对上述
元件厚度的影响，以简化工程设计。

当设计内压力大于 2kPa 时，缸项开口设计不能使用正文中缸顶开口接管的做法，需要提高要求。
为了简化工程设计工作，规定套用负壁开口接管的做法，在查相关表格时，液位高度采用表中的最低
值，这个最低值折算成压力，是大于 18kPa 的，偏于保守。

A.7 计算破坏压力

修订时扩充了计算破坏压力的确定方法，当采用有限元数值模拟的方法进行分析计算缸顶破坏压

力时，应该将整个储饶作为对象进行分析。

127

SH/T 3046一2024

附 录 B
(规范性附录)
储饶对地基基础的基本要求

本次修订增加了基础中心与边缘沉降差的要求, 目的是减少基础坡度变化对负底使用寿命的影响。
当基础坡度出现较大变化时，饶底会出现大面积空鼓，严重时饶底局部会出现皱福，在镑内液位变化
时，循环载荷作用下，会发生局部疲劳破坏。因此，对基础中心与边缘沉降差进行规定。规定值参考
国内工程的经验确定。

本次修订取消了储缸最大直径 60m 的限制，对直径的上限值没有限定。

对于倒锥底储负的基础，不能简单套用正锥底储饶的要求。

128

SH/T 3046—2024

Bt 录 5
(规范性附录)
提高储负设计温度的附加要求
C.1 适用范围
本次修订细化了对高温储饶的要求，明确了适用范围。对于浮顶储饶，由于边缘密封的材料限制，
当温度超过 90 时，其使用寿命会急速下降， 对于铝制内浮项和铝制拱顶储缸，由于铝合金在高温下强
度和弹性模量下降较快。
C.2 提高设计温度的影响和附加要求
明确规定高温储缸需要考虑储液凝固的影响，一是流动性带来的问题，而是对构件载荷的作用变
化。需要特别分析铅项下部是否出现凝结物及量的大小。
高温下材料屈服强度下限值降低系数参照 API650 和 GB50341-2014 确定，弹性模量的降低系数可
按照本标准正文的相关规定确定。
对于存在疲劳载荷作用的焊缝，在接头设计和焊接质量两方面应采取措施，进行控制。

129

SH/T 3046一2024

附 录 D
(规范性附录)
带肋球壳

本次修订对钢制带肋球壳的适用范围进行了进一步明确，使之更合理。对于超出此范围更大直径
的拱项，宣采用单层球面网壳结构，见本标准的相关条文。

钢制带肋球壳拱项是中国人独创的结构技术，具有结构简单，安装方便、造价低廉的特点。从 20
世纪 60 年代开始，在国内得到广泛应用，实践证明在一定尺寸范围内，是一种成熟可行的结构型式。
钢制带肋球壳临界荷载的计算方法是由北京石油设计院在精典带肋板壳理论的基础上，借鉴了中国建
筑科学研究院对钢筋混凝土带肋壳的研究成果，并对安全系数等参数的取法进行研究后，形成的独创
技术。

钢制带肋球壳固定项盖与术架式锥顶或柱支撑锥项相比，非常省钢材，且可采用倒装法施工，施
工的安全性和简便性优势明显。这种结构被 API 认为不具备饶项弱连接特性,因此在国外使用受限制。
国内相关设计研究单位如中石化 SET 和中石油管道院对带肋球壳固定项的弱项特性进行了系统性研究，
通过改变一些结构特征参数，可以提高其弱项特性，这些研究成果在本标准正文部分第 8 章的相关条
文中有体现。感兴趣者可以继续开展更深入研究，为今后规范修订积累数据，提供支撑。

130

SH/T 3046—2024

附 录 上E
(规范性附录)
BRANES SN tid

本次修订将 92 FHI YE TE SCF BE as ASG fi BE A PRE Oe Deh FR BR, 并从材料、许用应
力、设计结构、强度计算、制造安装的方面细化了相关规定。

本次修订对材料牌号按照新标准进行了修订，保留了 S30403、S30408、S31603、S31608、S31703
和 S31708 六个牌号材料。对材料的等级、表面加工类型等进行了明确规定。

储饶壳体不锈钢许用应力取 0. OR’ 和 Ru y1. 5 的较小值。

131

SH/T 3046一2024

附 录
(资料性附录)
气象台站及数据摘要

气象台站及数据与 SH3046-92 的数据是一致的。

132
